Repository: kamerlingh/insight-application

##Data Demo For Insight Data Science
####Kristen Sunter
####April 15, 2015

In this demo, I share some data gathered by my labmates and me on niobium nitride films deposited on different substrates. These films were then used to fabricate nanoscale devices to detect very low levels of light. The performance of the detectors depends on their thickness, so we need to know the thickness to select the films to use for fabrication. 

Many groups use the deposition time as a proxy for the thickness: the longer the niobium nitride is deposited, the thicker it is. However, these method can't be used to detect differences in the thickness of films that are deposited in the same run but at different positions within the deposition chamber, or films that are deposited for the same amount of time but on different days when the conditions might have changed. I built a transmissometer that can measure the thickness of the films using the transmittance of light through them, and this demo shows that the measured thickness predicts the sheet resistance, a value that correlates with thickness, better than the deposition time.

This repo has three R scripts. `loading_sample_data.R` loads our measurement data from an .xlsx file and cleans it. `exploratory_plots.R` plots the data and shows the motivation for using the measured thickness instead of the deposition time to describe our films. `linear_regression.R` performs linear regressions on the data, plots the results and creates a PNG file with the plots labeled with the root mean squared.

File: sample_data.csv (part 1 of 6)
Sample Name:,At a glance:,,,,,,,,Status:,Notes:,Process ID:,Used By:,Deposition Parameters:,,,,,,,,,,,,,,Thickness Measurements:,,,,,,Resistance Measurements:,,,,,,,,,
,Substrate:,d (nm),Rs,Tc,Delta Tc,Rho,RRR,Rho*Tc,,,,,Deposition Date:,Run #:,Substrate:,SiNx or SiO2 Thickness (nm):,Chuck Slot:,Temperature (C):,Deposition Time (s),Current setpoint (mA) -or- Power setpoint (W),Nitrogen Flow (sccm),Argon Flow (sccm),Pressure (mTorr),Chuck Height (mm),Pre-deposition Spark Power (W),"Peak Power, Shutter Open (W)",Reflectance:,Transmittance:,Absorptance:,Synthesis Protocol:,Thickness (nm) (Visible Trans),Thickness (nm) (IR Trans),R_sheet Initial,R_sheet_Tc,T_C,Delta T_C,RRR,Synthesis Protocol:,rho (uOhm*cm):,rho*Tc (Ohm*nm*K):,deposition rate (nm/min):,Exclude (Y if yes else ''):
ANM023,MgO,3.4,,7.7,2.14,0,,0,,Adam Fab,,,2/24/12,30,MgO,,,800,50,400,,,,47,,,0.1766,0.6326,0.1908,based on T,3.44,,,,7.7,2.14,,Extracted via MATLAB,0,0,4.13,
ANM024,MgO,3.4,776,,,261,,0,,,,,2/24/12,30,MgO,,,800,50,400,,,,47,,,0.1759,0.6369,0.1872,based on T,3.36,,776.5,,,,,,260.89,0,4.03,
ANM025,MgO,4.4,,,,0,,0,,Adam Fab,,,2/27/12,31,MgO,,,800,65,400,,,,47,,,0.1954,0.5834,0.2211,based on T,4.39,,,,,,,,0,0,4.05,
ANM026,MgO,4.5,363,11.2,1.25,164,0.725,"18,323",measured w/ In,Tc Meas,,,2/27/12,31,MgO,,,800,65,400,,,,47,,,0.1958,0.5778,0.2264,based on T,4.51,,362.7,,11.2,1.25,0.73,manual,163.6,"18,322.84",4.16,
ANM027,MgO,,,,,0,,0,,Najafi Fab,,,2/27/12,31,MgO,,,800,65,400,,,,47,,,,,,,,,,,,,,,0,0,0,
ANM028,MgO,,,,,0,,0,,Najafi Fab,,,2/27/12,31,MgO,,,800,65,400,,,,47,,,,,,,,,,,,,,,0,0,0,
ANM029,MgO,4.4,343,,,150,,0,,Adam Fab,,,2/27/12,32,MgO,,,800,65,400,,,,47,,,0.1955,0.5844,0.2201,based on T,4.37,,343,,,,,,149.89,0,4.03,
ANM030,MgO,4.3,307,12.4,1.11,133,0.841,"16,442",measured w/ In,Tc Meas,,,2/27/12,32,MgO,,,800,65,400,,,,47,,,0.1933,0.5869,0.2198,based on T,4.32,,306.9,,12.4,1.11,0.84,manual,132.6,"16,441.93",3.99,
ANM031,MgO,,296,,,0,,0,,Najafi Fab,,,2/27/12,32,MgO,,,800,65,400,,,,47,,,,,,,,,296.4,,,,,,0,0,0,
ANM032,MgO,,303,,,0,,0,,Najafi Fab,,,2/27/12,32,MgO,,,800,65,400,,,,47,,,,,,,,,302.7,,,,,,0,0,0,
ANM033,MgO,4.3,,,,0,,0,,Adam Fab,,,2/28/12,33,MgO,,,800,65,400,,,,47,,,0.1938,0.5876,0.2186,based on T,4.31,,,,,,,,0,0,3.98,
ANM034,MgO,4.5,326,12,1.41,147,0.849,"17,684",measured w/ In,Tc Meas,,,2/28/12,33,MgO,,,800,65,400,,,,47,,,0.1961,0.5774,0.2264,based on T,4.52,,326,,12,1.41,0.85,manual,147.37,"17,684.08",4.17,
ANM035,MgO,,271,,,0,,0,,Najafi Fab,,,2/28/12,33,MgO,,,800,65,400,,,,47,,,,,,,,,271.5,,,,,,0,0,0,
ANM036,MgO,,285,,,0,,0,,Najafi Fab,,,2/28/12,33,MgO,,,800,65,400,,,,47,,,,,,,,,285,,,,,,0,0,0,
DDF001,MgO,3.6,409,11.8,1.35,146,0.828,"17,224",measured w/ In,Single-run variability (Tc) tests,,,3/1/12,34,MgO,,,800,55,400,,,,47,,,0.154,0.6256,0.2204,based on T,3.57,,408.9,,11.8,1.35,0.83,manual,145.97,"17,224.29",3.89,
DDF002,MgO,3.7,424,11.3,1.71,156,0.807,"17,669",measured w/ In,Single-run variability (Tc) tests,,,3/1/12,34,MgO,,,800,55,400,,,,47,,,0.195,0.6192,0.1858,based on T,3.69,,423.8,,11.3,1.71,0.81,manual,156.37,"17,669.41",4.03,
DDF003,MgO,3.3,656,11.6,0.65,215,0.79,"24,942",measured w/ In,Single-run variability (Tc) tests,,,3/1/12,34,MgO,,,800,55,400,,,,47,,,0.1697,0.6414,0.1889,based on T,3.28,,655.5,,11.6,0.65,0.79,manual,215.02,"24,942.00",3.58,
DDF004,MgO,3.4,669,11.4,1.86,226,0.729,"25,790",measured w/ In,Single-run variability (Tc) tests,,,3/1/12,34,MgO,,,800,55,400,,,,47,,,0.1745,0.6359,0.1896,based on T,3.38,,669.3,,11.4,1.86,0.73,manual,226.23,"25,789.70",3.69,
DDF005,MgO,2,"1,790",,,365,,0,,Single-run variability (Tc) tests,,,3/5/12,35,MgO,,,800,45,400,,,,47,,,0.1599,0.7149,0.1252,based on T,2.04,,"1,790.00",,,,,,365.16,0,2.72,
DDF006,MgO,3.7,510,,,187,,0,,Single-run variability (Tc) tests,,,3/5/12,35,MgO,,,800,45,400,,,,47,,,0.1891,0.6203,0.1906,based on T,3.67,,509.7,,,,,,187.06,0,4.89,
DDF007,MgO,4.1,361,,,148,,0,,Single-run variability (Tc) tests,,,3/5/12,35,MgO,,,800,45,400,,,,47,,,0.184,0.5973,0.2187,based on T,4.1,,360.9,,,,,,147.96,0,5.47,
DDF008,MgO,2.6,"1,037",,,264,,0,,Single-run variability (Tc) tests,,,3/5/12,35,MgO,,,800,45,400,,,,47,,,0.1711,0.6838,0.1451,based on T,2.55,,"1,036.80",,,,,,264.37,0,3.4,
DDF009,MgO,21.4,48,,,103,,0,,Thickness/rate test,,,3/6/12,36,MgO,,,800,300,400,,,,47,,,0.389,0.1798,0.4312,based on T,21.41,,48.2,,,,,,103.29,0,4.28,
DDF010,MgO,21.6,45,,,98,,0,,Thickness/rate test,,,3/6/12,36,MgO,,,800,300,400,,,,47,,,0.5168,0.1773,0.3059,based on T,21.64,,45.4,,,,,,98.22,0,4.33,
DDF011BAD,MgO,,,,,0,,0,,,,,3/8/12,37,MgO,,,,300,400,,,,47,,,,,,,,,,,,,,,0,0,0,
DDF012BAD,MgO,,,,,0,,0,,,,,3/8/12,37,MgO,,,,300,400,,,,47,,,,,,,,,,,,,,,0,0,0,
HAK111,NA,3.8,386,,,148,,0,in dry box,unknown,,,8/18/11,,NA,,,,,,,,,47,,,0.1837,0.6113,0.205,based on T,3.83,,386.3,,,,"9,999.00",manual,147.95,0,#DIV/0!,
HAK112,,,,,,0,,0,,,,,,,,,,,,,,,,47,,,,,,,,,,,,,,,0,0,#DIV/0!,
HAK109,NA,4.6,257,,,118,,0,in dry box,unknown,,,8/18/11,,NA,,,,,,,,,47,,,0.1978,0.5733,0.2289,based on T,4.6,,256.7,,,,"9,999.00",manual,118.09,0,#DIV/0!,
DDF011,MgO,5.6,388,,,216,,0,Ready for Tc; ON HOLD,Thickness/rate test; Tc Meas,,,3/12/12,38,MgO,,,800,300,400,,,,47,,,0.2077,0.53,0.2624,based on T,5.558,,387.8,,,,,,215.54,0,1.11,
DDF012,MgO,5.6,398,,,221,,0,Sputtered @ half-power,Thickness/rate test,,,3/12/12,38,MgO,,,800,300,400,,,,47,,,0.2069,0.5301,0.263,based on T,5.553,,397.6,,,,,,220.78,0,1.11,
DDF013,MgO,5.5,485,,,268,,0,Ready for Tc; ON HOLD,Thickness/rate test; Tc Meas,,,3/12/12,38,MgO,,,800,300,400,,,,47,,,0.2123,0.5315,0.2561,based on T,5.52,,485.3,,,,,,267.87,0,1.1,
DDF014,MgO,5.5,402,,,221,,0,Sputtered @ half-power,Thickness/rate test,,,3/12/12,38,MgO,,,800,300,400,,,,47,,,0.1963,0.5325,0.2712,based on T,5.497,,402.4,,,,,,221.21,0,1.1,
DDF015,MgO,,141,,,0,,0,QZ checking w/ DDF,Thickness/rate test; TMAH etching rate,,,3/13/12,39,MgO,,,800,300,400,,,,47,,,,,,,,,141.4,,,,,,0,0,0,
DDF016,MgO,,139,,,0,,0,,Thickness/rate test; TMAH etching rate,,,3/13/12,39,MgO,,,800,300,400,,,,47,,,,,,,,,139.1,,,,,,0,0,0,
DDF017,MgO,,117,,,0,,0,,Thickness/rate test; TMAH etching rate,,,3/13/12,39,MgO,,,800,300,400,,,,47,,,,,,,,,116.7,,,,,,0,0,0,
DDF018,MgO,,135,,,0,,0,,Thickness/rate test; TMAH etching rate,,,3/13/12,39,MgO,,,800,300,400,,,,47,,,,,,,,,135.2,,,,,,0,0,0,
DDF019,MgO,,,,,0,,0,will be dep. on both sides,Reproducibility Test at R.T.,,,3/13/12,40,MgO,,,20,55,400,,,,47,,,,,,,,,,,,,,,0,0,0,
DDF020,MgO,,,,,0,,0,will be dep. on both sides,Reproducibility Test at R.T.,,,3/13/12,40,MgO,,,20,55,400,,,,47,,,,,,,,,,,,,,,0,0,0,
DDF021,MgO,,,,,0,,0,will be dep. on both sides,Reproducibility Test at R.T.,,,3/13/12,40,MgO,,,20,55,400,,,,47,,,,,,,,,,,,,,,0,0,0,
DDF022,MgO,,,,,0,,0,will be dep. on both sides,Reproducibility Test at R.T.,,,3/13/12,40,MgO,,,20,55,400,,,,47,,,,,,,,,,,,,,,0,0,0,
DDF023,MgO,,,,,0,,0,will be dep. on both sides,Reproducibility Test at R.T.,,,3/13/12,41,MgO,,,20,55,400,,,,47,,,,,,,,,,,,,,,0,0,0,
DDF024,MgO,,,,,0,,0,will be dep. on both sides,Reproducibility Test at R.T.,,,3/13/12,41,MgO,,,20,55,400,,,,47,,,,,,,,,,,,,,,0,0,0,
DDF025,MgO,,,,,0,,0,will be dep. on both sides,Reproducibility Test at R.T.,,,3/13/12,41,MgO,,,20,55,400,,,,47,,,,,,,,,,,,,,,0,0,0,
DDF026,MgO,,,,,0,,0,will be dep. on both sides,Reproducibility Test at R.T.,,,3/13/12,41,MgO,,,20,55,400,,,,47,,,,,,,,,,,,,,,0,0,0,
DDF027,MgO,,837,,,0,,0,Rs-Thickness Correlation?,Reproducibility Test at R.T.,,,3/14/12,43,MgO,,,20,55,400,,,,47,,,,,,,,,836.7,,,,,,0,0,0,
DDF028,MgO,,837,,,0,,0,Rs-Thickness Correlation?,Reproducibility Test at R.T.,,,3/14/12,43,MgO,,,20,55,400,,,,47,,,,,,,,,837.5,,,,,,0,0,0,
DDF029,MgO,,773,,,0,,0,Rs-Thickness Correlation?,Reproducibility Test at R.T.,,,3/14/12,43,MgO,,,20,55,400,,,,47,,,,,,,,,773.1,,,,,,0,0,0,
DDF030,MgO,,753,,,0,,0,Rs-Thickness Correlation?,Reproducibility Test at R.T.,,,3/14/12,43,MgO,,,20,55,400,,,,47,,,,,,,,,752.5,,,,,,0,0,0,
DDF031,MgO,,732,,,0,,0,Rs-Thickness Correlation?,Reproducibility Test at R.T.,,,3/15/12,44,MgO,,,20,55,400,,,,47,,,,,,,,,731.7,,,,,,0,0,0,
DDF032,MgO,,735,,,0,,0,Rs-Thickness Correlation?,Reproducibility Test at R.T.,,,3/15/12,44,MgO,,,20,55,400,,,,47,,,,,,,,,734.7,,,,,,0,0,0,
DDF033,MgO,,"1,981",,,0,,0,Rs-Thickness Correlation?,Reproducibility Test at R.T.,,,3/15/12,44,MgO,,,20,55,400,,,,47,,,,,,,,,"1,981.40",,,,,,0,0,0,
DDF034,MgO,,751,,,0,,0,Rs-Thickness Correlation?,Reproducibility Test at R.T.,,,3/15/12,44,MgO,,,20,55,400,,,,47,,,,,,,,,751.3,,,,,,0,0,0,
DDF035,MgO,4.6,723,,,336,,0,FOX-14 dose test,Reproducibility Test at R.T.,,,3/16/12,45,MgO,,,20,55,400,,,,47,,,0.1503,0.5718,0.2779,based on T,4.64,,723.3,,,,,,335.59,0,5.06,
DDF036,MgO,4.7,740,,,346,,0,FOX-14 dose test,Reproducibility Test at R.T.,,,3/16/12,45,MgO,,,20,55,400,,,,47,,,0.1774,0.5704,0.2521,based on T,4.67,,740.5,,,,,,345.81,0,5.09,
DDF037,MgO,4.7,739,,,348,,0,FOX-14 dose test,Reproducibility Test at R.T.,,,3/16/12,45,MgO,,,20,55,400,,,,47,,,0.1768,0.5682,0.255,based on T,4.71,,738.6,,,,,,347.89,0,5.14,
DDF038,MgO,4.6,671,,,310,,0,Rs-Thickness Correlation?,Reproducibility Test at R.T.,,,3/16/12,45,MgO,,,20,55,400,,,,47,,,0.1846,0.5724,0.2429,based on T,4.62,,671,,,,,,310.02,0,5.04,
DDF039,MgO,,742,,,0,,0,Rs-Thickness Correlation?,Reproducibility Test at R.T.,,,3/16/12,46,MgO,,,20,55,400,,,,47,,,,,,,,,742.4,,,,,,0,0,0,
DDF040,MgO,,762,,,0,,0,Rs-Thickness Correlation?,Reproducibility Test at R.T.,,,3/16/12,46,MgO,,,20,55,400,,,,47,,,,,,,,,761.6,,,,,,0,0,0,
DDF041,MgO,,729,,,0,,0,Rs-Thickness Correlation?,Reproducibility Test at R.T.,,,3/16/12,46,MgO,,,20,55,400,,,,47,,,,,,,,,729.5,,,,,,0,0,0,
DDF042,MgO,,674,,,0,,0,Rs-Thickness Correlation?,Reproducibility Test at R.T.,,,3/16/12,46,MgO,,,20,55,400,,,,47,,,,,,,,,674.1,,,,,,0,0,0,
SPD001,MgO,3.5,"1,368",,,476,,0,Rs-Thickness Correlation?,Reproducibility Test at R.T.,,,3/16/12,47,MgO,,,20,55,400,,,,47,,,0.1619,0.6303,0.2078,based on T,3.48,,"1,367.50",,,,,,475.89,0,3.8,
SPD002,MgO,3.9,"1,281",,,494,,0,Rs-Thickness Correlation?,Reproducibility Test at R.T.,,,3/16/12,47,MgO,,,20,55,400,,,,47,,,0.1326,0.6097,0.2577,based on T,3.86,,"1,281.10",,,,,,494.49,0,4.21,
SPD003,MgO,6.6,493,,,323,,0,Rs-Thickness Correlation?,Reproducibility Test at R.T.,,,3/16/12,47,MgO,,,20,55,400,,,,47,,,0.2052,0.4906,0.3041,based on T,6.55,,493.2,,,,,,323.05,0,7.15,
SPD004,MgO,6.4,559,,,357,,0,Rs-Thickness Correlation? Released to Fab,Reproducibility Test at R.T.,,,3/16/12,47,MgO,,,20,55,400,,,,47,,,0.1988,0.4965,0.3047,based on T,6.39,,559.2,,,,,,357.32,0,6.97,
SPD005,MgO,6.8,292,,,197,,0,Released to Fab,Detectors / width tests,,AM,3/19/12,51,MgO,,,800,65,400,,,,47,,,0.2857,0.483,0.2295,based on T,6.75,,292.1,,,,,,197.14,0,6.23,
SPD006,MgO,,295,,,0,,0,Released to Fab,Detectors(?),,FN,3/19/12,51,MgO,,,800,65,400,,,,47,,,,,,,,,294.7,,,,,,0,0,0,
SPD007,MgO,6.7,319,,,213,,0,Trash,,,QZ,3/19/12,51,MgO,,,800,65,400,,,,47,,,0.28,0.4856,0.2344,based on T,6.68,,319.2,,,,,,213.23,0,6.17,
SPD008,MgO,,305,,,0,,0,Released to Fab,Detectors,,AM/QZ,3/19/12,51,MgO,,,800,65,400,,,,47,,,,,,,,,305.2,,,,,,0,0,0,
SPD009,MgO,4.8,415,,,200,,0,Released to Fab,Detectors(?),,FN,3/19/12,52,MgO,,,800,65,400,,,,47,,,0.2352,0.5624,0.2024,based on T,4.83,,414.8,,,,,,200.36,0,4.46,
SPD010,MgO,,270,,,0,,0,,Detectors(?),,FN,3/19/12,52,MgO,,,800,65,400,,,,47,,,,,,,,,270.4,,,,,,0,0,0,
SPD011,MgO,5.9,269,,,158,,0,,Detectors(?),,FN,3/19/12,52,MgO,,,800,65,400,,,,47,,,0.2534,0.5176,0.229,based on T,5.86,,269.4,,,,,,157.84,0,5.41,
SPD012,MgO,,259,,,0,,0,Resist spun upside down,Detectors,,AM,3/19/12,52,MgO,,,800,65,400,,,,47,,,,,,,,,258.9,,,,,,0,0,0,
SPD013,MgO,5,423,,,210,,0,Released to Fab,Detectors(?),,FN,3/21/12,53,MgO,,,800,65,400,,,,47,,,0.2344,0.5565,0.2091,based on T,4.96,,423,,,,,,209.81,0,4.58,
SPD014,MgO,,312,,,0,,0,,,,,3/21/12,53,MgO,,,800,65,400,,,,47,,,,,,,,,311.9,,,,,,0,0,0,
SPD015,MgO,5.9,251,,,147,,0,Resist spun upside down,Detectors,,AM,3/21/12,53,MgO,,,800,65,400,,,,47,,,0.2568,0.5182,0.225,based on T,5.85,,251.4,,,,,,147.06,0,5.4,
SPD016,MgO,,262,,,0,,0,Released to Fab,Detectors(?),,FN,3/21/12,53,MgO,,,800,65,400,,,,47,,,,,,,,,261.7,,,,,,0,0,0,
SPD017,MgO,5.7,295,10.7,0.92,167,1.075,"17,869",measured w/ In,Deposited on Both Sides; Full Low Temp Meas,,,3/22/12,55,MgO,,,800,65,400,,,,47,,,0.211,0.5254,0.2326,based on T,5.67,,294.5,,10.7,0.92,1.07,Manual,167,"17,869.10",5.23,
SPD018,MgO,5.5,304,10.9,0.89,166,1.04,"18,090",measured w/ In,Deposited on Both Sides; Full Low Temp Meas,,,3/22/12,55,MgO,,,800,65,400,,,,47,,,0.2014,0.5345,0.2641,based on T,5.46,,304,,10.9,0.89,1.04,Manual,165.96,"18,089.84",5.04,
SPD019,MgO,5.4,302,10.7,1.14,164,1.051,"17,523",measured w/ In,Deposited on Both Sides; Full Low Temp Meas,,,3/22/12,55,MgO,,,800,65,400,,,,47,,,0.1897,0.5359,0.2744,based on T,5.43,,301.6,,10.7,1.14,1.05,Manual,163.77,"17,523.44",5.01,
SPD020,MgO,5.4,297,11.3,1.01,161,0.99,"18,247",measured w/ In,Deposited on Both Sides; Full Low Temp Meas,,,3/22/12,55,MgO,,,800,65,400,,,,47,,,0.2002,0.5361,0.2638,based on T,5.43,,297.4,,11.3,1.01,0.99,Manual,161.48,"18,247.35",5.01,
SPD021,MgO,5.2,275,11.5,0.78,143,0.96,"16,464",measured w/ In,Deposited on Both Sides; Full Low Temp Meas,,,3/23/12,56,MgO,,,800,65,400,,,,47,,,0.1981,0.5456,0.2562,based on T,5.2,,275.3,,11.5,0.78,0.96,Manual,143.16,"16,463.66",4.8,
SPD022,MgO,5.3,271,11.7,0.7,144,1.01,"16,874",measured w/ In,Deposited on Both Sides; Full Low Temp Meas,,,3/23/12,56,MgO,,,800,65,400,,,,47,,,0.1976,0.5406,0.2617,based on T,5.32,,271.1,,11.7,0.7,1.01,Manual,144.22,"16,874.07",4.91,
SPD023,MgO,5.2,253,11.55,0.74,131,1.04,"15,130",measured w/ In,Deposited on Both Sides; Full Low Temp Meas,,,3/23/12,56,MgO,,,800,65,400,,,,47,,,0.2022,0.5468,0.2511,based on T,5.18,,253,,11.55,0.74,1.04,Manual,131.05,"15,129.55",4.78,
SPD024,MgO,5.3,259,11.57,0.9,137,1.04,"15,789",measured w/ In,Deposited on Both Sides; Full Low Temp Meas,,,3/23/12,56,MgO,,,800,65,400,,,,47,,,0.1986,0.543,0.2584,based on T,5.27,,259.1,,11.57,0.9,1.04,Manual,136.53,"15,789.45",4.86,
SPD025,MgO,,551,,,0,,0,Needs backside NbN removed,Deposited on Both Sides; Optical and Resistance measurements,,,3/29/12,57-58,MgO,,,20-800,30-55,400,,,,47,,,,,,,,,550.6,,,,,,0,0,#VALUE!,
SPD026,MgO,,590,,,0,,0,Elionix,Detectors,,QZ,3/29/12,57-58,MgO,,,20-800,30-55,400,,,,47,,,,,,,,,589.7,,,,,,0,0,#VALUE!,
SPD027,MgO,,513,,,0,,0,Released to Fab,Deposited on Both Sides,,,3/29/12,57-58,MgO,,,20-800,30-55,400,,,,47,,,,,,,,,513,,,,,,0,0,#VALUE!,
SPD028,MgO,,524,,,0,,0,Released to Fab,Deposited on Both Sides,,,3/29/12,57-58,MgO,,,20-800,30-55,400,,,,47,,,,,,,,,524.2,,,,,,0,0,#VALUE!,
SPD029,MgO,,343,,,0,,0,Elionix,Deposited on Both Sides,,QZ,3/30/12,59-60,MgO,,,20-800,30-55,400,,,,47,,,,,,,,,343,,,,,,0,0,#VALUE!,
SPD030,MgO,,319,,,0,,0,,Deposited on Both Sides,,,3/30/12,59-60,MgO,,,20-800,30-55,400,,,,47,,,,,,,,,319.5,,,,,,0,0,#VALUE!,
SPD031,MgO,,352,,,0,,0,Elionix,Deposited on Both Sides,,QZ,3/30/12,59-60,MgO,,,20-800,30-55,400,,,,47,,,,,,,,,352.3,,,,,,0,0,#VALUE!,
SPD032,MgO,,373,,,0,,0,Elionix,Deposited on Both Sides,,QZ,3/30/12,59-60,MgO,,,20-800,30-55,400,,,,47,,,,,,,,,372.8,,,,,,0,0,#VALUE!,
SPD033,MgO,,330,,,0,,0,,Detectors,,AM,3/30/12,61-62,MgO,,,20-800,30-55,400,,,,47,,,,,,,,,330,,,,,,0,0,#VALUE!,
SPD034,MgO,,326,,,0,,0,,Detectors,,AM,3/30/12,61-62,MgO,,,20-800,30-55,400,,,,47,,,,,,,,,326.3,,,,,,0,0,#VALUE!,
SPD035,MgO,,366,,,0,,0,Trash,Deposited on Both Sides,,QZ,3/30/12,61-62,MgO,,,20-800,30-55,400,,,,47,,,,,,,,,366.1,,,,,,0,0,#VALUE!,
SPD036,MgO,,366,,,0,,0,Trash,Deposited on Both Sides,,QZ,3/30/12,61-62,MgO,,,20-800,30-55,400,,,,47,,,,,,,,,366.2,,,,,,0,0,#VALUE!,
SPD037,SiNx,,646,,,0,,0,Released to Fab,Fab,,,3/30/12,63,SiNx,,,20,65,400,,,,47,,,,,,,,,646.2,,,,,,0,0,0,
SPD038,SiNx,,650,,,0,,0,Released to Fab,Fab,,,3/30/12,63,SiNx,,,20,65,400,,,,47,,,,,,,,,650.1,,,,,,0,0,0,
SPD039,SiNx,,661,,,0,,0,Released to Fab,Fab,,,3/30/12,63,SiNx,,,20,65,400,,,,47,,,,,,,,,660.7,,,,,,0,0,0,
SPD040,SiNx,,657,,,0,,0,Released to Fab,Fab,,,3/30/12,63,SiNx,,,20,65,400,,,,47,,,,,,,,,656.8,,,,,,0,0,0,
SPD041,MgO,,304,,,0,,0,,Rs vs Time Meas.,,,4/2/12,64-65,MgO,,,20-800,30-65,400,,,,47,,,,,,,,,304.2,,,,,,0,0,#VALUE!,
SPD042,MgO,,264,,,0,,0,,Rs vs Time Meas.,,,4/2/12,64-65,MgO,,,20-800,30-65,400,,,,47,,,,,,,,,264.4,,,,,,0,0,#VALUE!,
SPD043,MgO,,299,,,0,,0,,Rs vs Time Meas.,,,4/2/12,64-65,MgO,,,20-800,30-65,400,,,,47,,,,,,,,,298.8,,,,,,0,0,#VALUE!,
SPD044,MgO,,304,,,0,,0,,Rs vs Time Meas.,,,4/2/12,64-65,MgO,,,20-800,30-65,400,,,,47,,,,,,,,,304.5,,,,,,0,0,#VALUE!,
SPD045,MgO,,,,,0,,0,,Deposition Rate Test,,,4/5/12,66,MgO,,,20,30,400,,,,47,,,,,,,,,,,,,,,0,0,0,
SPD046,MgO,,,,,0,,0,,Deposition Rate Test,,,4/5/12,66,MgO,,,20,30,400,,,,47,,,,,,,,,,,,,,,0,0,0,
SPD047,MgO,,,,,0,,0,,Deposition Rate Test,,,4/5/12,66,MgO,,,20,30,400,,,,47,,,,,,,,,,,,,,,0,0,0,
SPD048,MgO,,,,,0,,0,,Deposition Rate Test,,,4/5/12,66,MgO,,,20,30,400,,,,47,,,,,,,,,,,,,,,0,0,0,
SPD049,MgO,,904,,,0,,0,poor HSQ spin/trash,Seeking 600Ohm/Square Rs,,KS,4/5/12,67,MgO,,,800,40,400,,,,47,,,,,,,,,903.9,,,,,,0,0,0,
SPD050,MgO,,917,,,0,,0,HSQ dose test,Seeking 600Ohm/Square Rs,,KS,4/5/12,67,MgO,,,800,40,400,,,,47,,,,,,,,,916.6,,,,,,0,0,0,
SPD051,MgO,,904,,,0,,0,liftoff,Seeking 600Ohm/Square Rs,,KS,4/5/12,67,MgO,,,800,40,400,,,,47,,,,,,,,,904.4,,,,,,0,0,0,
SPD052,MgO,,901,,,0,,0,liftoff,Seeking 600Ohm/Square Rs,,KS,4/5/12,67,MgO,,,800,40,400,,,,47,,,,,,,,,901,,,,,,0,0,0,
SPD053,MgO,,509,,,0,,0,Trash,Adam fab,,,4/5/12,68,MgO,,,800,47,400,,,,47,,,,,,,,,508.7,,,,,,0,0,0,
SPD054,MgO,,496,,,0,,0,Self-oscillation tests,Adam fab,,AM,4/5/12,68,MgO,,,800,47,400,,,,47,,,,,,,,,495.7,,,,,,0,0,0,
SPD055,MgO,,530,,,0,,0,fab on hold while testing backlog,Adam fab,,,4/5/12,68,MgO,,,800,47,400,,,,47,,,,,,,,,529.8,,,,,,0,0,0,
SPD056,MgO,"2.8218, 2.7289",496,10.12,2.05,#VALUE!,,#VALUE!,Elionix,Detectors,,QZ,4/5/12,68,MgO,,,800,47,400,,,,47,,,0.1714,0.6574,0.1712,measured with T and R,"2.8218, 2.7289",,495.6,,10.12,2.05,,,#VALUE!,#VALUE!,#VALUE!,
SPD057,SiNx,,705,,,0,,0,Released to Fab,Fab,,,4/17/12,69,SiNx,,,20,65,400,,,,47,,,,,,,,,705.3,,,,,,0,0,0,
SPD058,SiNx,,713,,,0,,0,Released to Fab,Fab,,,4/17/12,69,SiNx,,,20,65,400,,,,47,,,,,,,,,713.5,,,,,,0,0,0,
SPD059,SiNx,,713,,,0,,0,Released to Fab,Fab,,,4/17/12,69,SiNx,,,20,65,400,,,,47,,,,,,,,,713.1,,,,,,0,0,0,
SPD060,SiNx,,704,,,0,,0,Released to Fab,Fab,,,4/17/12,69,SiNx,,,20,65,400,,,,47,,,,,,,,,704.3,,,,,,0,0,0,
SPD061,MgO,6.2,337,8.3,1.38,209,0.545,"17,352",Tc testing done.,Optical and Tc Meas,,,4/19/12,71,MgO,,,800,95,400,,,,47,,,0.2292,0.4937,0.2771,based on T,6.2,,337.2,,8.3,1.38,0.55,Manual,209.06,"17,352.07",3.92,
SPD062,MgO,,386,,,0,,0,Elionix; Liftoff Failed,Detectors,,QZ,4/19/12,71,MgO,,,800,95,400,,,,47,,,,,,,,,386.1,,,,,,0,0,0,
SPD063,MgO,,355,,,0,,0,Elionix; Liftoff Failed,Detectors,,QZ,4/19/12,71,MgO,,,800,95,400,,,,47,,,,,,,,,354.7,,,,,,0,0,0,
SPD064,MgO,,330,,,0,,0,Elionix; Liftoff Failed,Detectors,,QZ,4/19/12,71,MgO,,,800,95,400,,,,47,,,,,,,,,329.6,,,,,,0,0,0,
SPD065,MgO,10.3,112,,,115,,0,Released to Fab,Fab,,,4/19/12,72,MgO,,,800,150,400,,,,47,,,0.3041,0.3601,0.3357,based on T,10.3,,111.6,,,,,,114.92,0,4.12,
SPD066,MgO,,110,,,0,,0,Released to Fab,Fab,,,4/19/12,72,MgO,,,800,150,400,,,,47,,,,,,,,,110,,,,,,0,0,0,
SPD067,MgO,,111,,,0,,0,Released to Fab,Fab,,,4/19/12,72,MgO,,,800,150,400,,,,47,,,,,,,,,111,,,,,,0,0,0,
SPD068,MgO,,113,,,0,,0,Released to Fab,Fab,,,4/19/12,72,MgO,,,800,150,400,,,,47,,,,,,,,,113.5,,,,,,0,0,0,
SPD069,MgO,36.7,66,,,242,,0,,Deposition Rate Test,,,4/20/12,73,MgO,,,800,300,400,,,,47,,,0.5791,0.6559,0.3551,based on T,36.7,,66,,,,,,242.27,0,7.34,
SPD070,MgO,,66,,,0,,0,,Deposition Rate Test,,,4/20/12,73,MgO,,,800,300,400,,,,47,,,,,,,,,66.1,,,,,,0,0,0,
SPD071,MgO,36.5,66,,,241,,0,,Deposition Rate Test,,,4/20/12,73,MgO,,,800,300,400,,,,47,,,0.5823,0.067,0.3507,based on T,36.5,,66.1,,,,,,241.39,0,7.3,
SPD072,MgO,,66,,,0,,0,,Deposition Rate Test,,,4/20/12,73,MgO,,,800,300,400,,,,47,,,,,,,,,66.3,,,,,,0,0,0,
SPD073,MgO,16.4,72,,,118,,0,,Deposition Rate Test,,,4/20/12,74,MgO,,,800,300,400,,,,47,,,0.416,0.2362,0.3478,based on T,16.4,,72.1,,,,,,118.21,0,3.28,
SPD074,MgO,,70,,,0,,0,,Deposition Rate Test,,,4/20/12,74,MgO,,,800,300,400,,,,47,,,,,,,,,69.9,,,,,,0,0,0,
SPD075,MgO,16,69,,,110,,0,,Deposition Rate Test,,,4/20/12,74,MgO,,,800,300,400,,,,47,,,0.3991,0.2427,0.3582,based on T,16,,68.5,,,,,,109.62,0,3.2,
SPD076,MgO,,73,,,0,,0,,Deposition Rate Test,,,4/20/12,74,MgO,,,800,300,400,,,,47,,,,,,,,,72.6,,,,,,0,0,0,
HAK097/HAK098,,,480,,,0,,0,,,,,,,,,,,,,,,,47,,,,,,,,,480,,,,,,0,0,#DIV/0!,
SPD077,MgO,16.3,63,,,102,,0,,Deposition Rate Test,,,4/23/12,75,MgO,,,800,300,400,,,,47,,,0.4258,0.2381,0.3361,based on T,16.3,,62.8,,,,,,102.37,0,3.26,
SPD078,MgO,,64,,,0,,0,,Deposition Rate Test,,,4/23/12,75,MgO,,,800,300,400,,,,47,,,,,,,,,63.9,,,,,,0,0,0,
SPD079,MgO,"16,6",65,,,#VALUE!,,#VALUE!,,Deposition Rate Test,,,4/23/12,75,MgO,,,800,300,400,,,,47,,,0.4361,0.2331,0.3309,based on T,"16,6",,65.4,,,,,,#VALUE!,#VALUE!,#VALUE!,
SPD080,MgO,,67,,,0,,0,,Deposition Rate Test,,,4/23/12,75,MgO,,,800,300,400,,,,47,,,,,,,,,66.6,,,,,,0,0,0,
SPD081,MgO,,48,,,0,,0,,Deposition Rate Test,,,4/24/12,76,MgO,,,800,300,400,,,,47,,,,,,,,,48.4,,,,,,0,0,0,
SPD082,MgO,,48,,,0,,0,,Deposition Rate Test,,,4/24/12,76,MgO,,,800,300,400,,,,47,,,,,,,,,47.7,,,,,,0,0,0,
SPD083,MgO,,48,,,0,,0,,Deposition Rate Test,,,4/24/12,76,MgO,,,800,300,400,,,,47,,,,,,,,,47.8,,,,,,0,0,0,
SPD084,MgO,,48,,,0,,0,,Deposition Rate Test,,,4/24/12,76,MgO,,,800,300,400,,,,47,,,,,,,,,47.7,,,,,,0,0,0,
SPD085,MgO,9.7,160,,,156,,0,,Fab,,KS,4/25/12,77,MgO,,,800,150,400,,,,47,,,0.289,0.3747,0.3363,based on T,9.74,,160.3,,,,,,156.17,0,3.9,
SPD086,MgO,,162,,,0,,0,,Fab,,KS,4/25/12,77,MgO,,,800,150,400,,,,47,,,,,,,,,162.1,,,,,,0,0,0,
SPD087,MgO,,172,,,0,,0,,Fab,,KS,4/25/12,77,MgO,,,800,150,400,,,,47,,,,,,,,,171.6,,,,,,0,0,0,
SPD088,MgO,,163,,,0,,0,lost,Fab,,KS,4/25/12,77,MgO,,,800,150,400,,,,47,,,,,,,,,162.7,,,,,,0,0,0,
SPD089,MgO,,"1,749",,,0,,0,,Fab,,,4/26/12,78,MgO,,,800,45,400,,,,47,,,,,,,,,"1,749.40",,,,,,0,0,0,
SPD090,MgO,,"1,457",,,0,,0,,Fab,,,4/26/12,78,MgO,,,800,45,400,,,,47,,,,,,,,,"1,456.80",,,,,,0,0,0,
SPD091,MgO,,"1,487",,,0,,0,,Fab,,,4/26/12,78,MgO,,,800,45,400,,,,47,,,,,,,,,"1,486.80",,,,,,0,0,0,
SPD092,MgO,,"1,468",,,0,,0,,Fab,,,4/26/12,78,MgO,,,800,45,400,,,,47,,,,,,,,,"1,467.80",,,,,,0,0,0,
SPD093,MgO,,738,,,0,,0,,Fab,,,4/26/12,79,MgO,,,800,45,400,,,,47,,,,,,,,,738.4,,,,,,0,0,0,
SPD094,MgO,,565,,,0,,0,,Fab,,,4/26/12,79,MgO,,,800,45,400,,,,47,,,,,,,,,564.9,,,,,,0,0,0,
SPD095,MgO,2.9,601,9.9,2.08,173,0.772,"17,130",Tc testing done.,Fab,,,4/26/12,79,MgO,,,800,45,400,,,,47,,,0.1671,0.6535,0.1794,based on T,2.88,,600.8,,9.9,2.08,0.77,Manual,173.03,"17,129.65",3.84,
SPD096,MgO,,647,,,0,,0,,Fab,,,4/26/12,79,MgO,,,800,45,400,,,,47,,,,,,,,,647.4,,,,,,0,0,0,
SPD097,MgO,,68,,,0,,0,,Deposition Rate Test,,,4/27/12,80,MgO,,,800,300,400,,,,47,,,,,,,,,67.7,,,,,,0,0,0,
SPD098,MgO,,68,,,0,,0,,Deposition Rate Test,,,4/27/12,80,MgO,,,800,300,400,,,,47,,,,,,,,,67.7,,,,,,0,0,0,
SPD099,MgO,,69,,,0,,0,,Deposition Rate Test,,,4/27/12,80,MgO,,,800,300,400,,,,47,,,,,,,,,68.7,,,,,,0,0,0,
SPD100,MgO,,69,,,0,,0,,Deposition Rate Test,,,4/27/12,80,MgO,,,800,300,400,,,,47,,,,,,,,,68.5,,,,,,0,0,0,
SPD101,MgO,,51,,,0,,0,,Deposition Rate Test,,,4/28/12,81,MgO,,,800,300,400,,,,47,,,,,,,,,50.6,,,,,,0,0,0,
SPD102,MgO,,51,,,0,,0,,Deposition Rate Test,,,4/28/12,81,MgO,,,800,300,400,,,,47,,,,,,,,,50.8,,,,,,0,0,0,
SPD103,MgO,,51,,,0,,0,,Deposition Rate Test,,,4/28/12,81,MgO,,,800,300,400,,,,47,,,,,,,,,51.1,,,,,,0,0,0,
SPD104,MgO,,53,,,0,,0,,Deposition Rate Test,,,4/28/12,81,MgO,,,800,300,400,,,,47,,,,,,,,,52.8,,,,,,0,0,0,
SPD105,MgO,3.2,396,11,1.58,126,0.931,"13,855",Tc testing done.,Fab,,,4/28/12,82,MgO,,,800,45,400,,,,47,,,0.1736,0.6362,0.1901,based on T,3.18,,396.1,,11,1.58,0.93,Manual,125.95,"13,855.03",4.24,
SPD106,MgO,,394,,,0,,0,Released to Fab,Fab,,QZ,4/28/12,82,MgO,,,800,45,400,,,,47,,,,,,,,,394.2,,,,,,0,0,0,
SPD107,MgO,,462,,,0,,0,Released to Fab,Fab,,QZ,4/28/12,82,MgO,,,800,45,400,,,,47,,,,,,,,,462.2,,,,,,0,0,0,
SPD108,MgO,,417,,,0,,0,Released to Fab,Fab,,QZ,4/28/12,82,MgO,,,800,45,400,,,,47,,,,,,,,,417.3,,,,,,0,0,0,
SPD109,MgO,,,,,0,,0,,Rs vs Time Meas.,,,5/2/12,83,MgO,,,800,45,400,,,,47,,,,,,,,,,,,,,,0,0,0,
SPD110,MgO,,,,,0,,0,,Rs vs Time Meas.,,,5/2/12,83,MgO,,,800,45,400,,,,47,,,,,,,,,,,,,,,0,0,0,
SPD111,MgO,,,,,0,,0,,Rs vs Time Meas.,,,5/2/12,83,MgO,,,800,45,400,,,,47,,,,,,,,,,,,,,,0,0,0,
SPD112,MgO,,,,,0,,0,,Rs vs Time Meas.,,,5/2/12,83,MgO,,,800,45,400,,,,47,,,,,,,,,,,,,,,0,0,0,
SPD113,MgO,,,,,0,,0,,Tc Measurements,,,5/3/12,84,MgO,,,800,45,400,,,,47,,,,,,,,,,,,,,,0,0,0,
SPD114,MgO,,,,,0,,0,,Tc Measurements,,,5/3/12,84,MgO,,,800,45,400,,,,47,,,,,,,,,,,,,,,0,0,0,
SPD115,MgO,,,,,0,,0,,Tc Measurements,,,5/3/12,84,MgO,,,800,45,400,,,,47,,,,,,,,,,,,,,,0,0,0,
SPD116,MgO,,,,,0,,0,,Tc Measurements,,,5/3/12,84,MgO,,,800,45,400,,,,47,,,,,,,,,,,,,,,0,0,0,
GSD001,Glass,,"3,537",,,0,,0,,30% Power Thickness Test,,,5/4/12,85,Glass,,,20,50,300,,,,47,,,,,,,,,"3,537.00",,,,,,0,0,0,
GSD002,Glass,,"4,125",,,0,,0,,30% Power Thickness Test,,,5/4/12,85,Glass,,,20,50,300,,,,47,,,,,,,,,"4,125.10",,,,,,0,0,0,
GSD003,Glass,,"4,096",,,0,,0,,30% Power Thickness Test,,,5/4/12,85,Glass,,,20,50,300,,,,47,,,,,,,,,"4,095.70",,,,,,0,0,0,
GSD004,Glass,,"4,214",,,0,,0,,30% Power Thickness Test,,,5/4/12,85,Glass,,,20,50,300,,,,47,,,,,,,,,"4,214.40",,,,,,0,0,0,
GSD005,Glass,,834,,,0,,0,,30% Power Thickness Test,,,5/4/12,86,Glass,,,20,100,300,,,,47,,,,,,,,,833.7,,,,,,0,0,0,
GSD006,Glass,,803,,,0,,0,,30% Power Thickness Test,,,5/4/12,86,Glass,,,20,100,300,,,,47,,,,,,,,,803.3,,,,,,0,0,0,
GSD007,Glass,,807,,,0,,0,,30% Power Thickness Test,,,5/4/12,86,Glass,,,20,100,300,,,,47,,,,,,,,,806.6,,,,,,0,0,0,
GSD008,Glass,,836,,,0,,0,,30% Power Thickness Test,,,5/4/12,86,Glass,,,20,100,300,,,,47,,,,,,,,,836.4,,,,,,0,0,0,
GSD009,Glass,,454,,,0,,0,,30% Power Thickness Test,,,5/4/12,87,Glass,,,20,150,300,,,,47,,,,,,,,,453.5,,,,,,0,0,0,
GSD010,Glass,,460,,,0,,0,,30% Power Thickness Test,,,5/4/12,87,Glass,,,20,150,300,,,,47,,,,,,,,,459.7,,,,,,0,0,0,
GSD011,Glass,,454,,,0,,0,,30% Power Thickness Test,,,5/4/12,87,Glass,,,20,150,300,,,,47,,,,,,,,,454,,,,,,0,0,0,
GSD012,Glass,,458,,,0,,0,,30% Power Thickness Test,,,5/4/12,87,Glass,,,20,150,300,,,,47,,,,,,,,,458.2,,,,,,0,0,0,
GSD013,Glass,,"1,488",,,0,,0,,30% Power Thickness Test,,,5/4/12,88,Glass,,,20,75,300,,,,47,,,,,,,,,"1,487.90",,,,,,0,0,0,
GSD014,Glass,,"1,341",,,0,,0,,30% Power Thickness Test,,,5/4/12,88,Glass,,,20,75,300,,,,47,,,,,,,,,"1,341.30",,,,,,0,0,0,
GSD015,Glass,,"1,425",,,0,,0,,30% Power Thickness Test,,,5/4/12,88,Glass,,,20,75,300,,,,47,,,,,,,,,"1,424.70",,,,,,0,0,0,
GSD016,Glass,,"1,335",,,0,,0,,30% Power Thickness Test,,,5/4/12,88,Glass,,,20,75,300,,,,47,,,,,,,,,"1,334.70",,,,,,0,0,0,
GSD017,Glass,,185,,,0,,0,,30% Power Thickness Test,,,5/4/12,89,Glass,,,20,300,300,,,,47,,,,,,,,,185,,,,,,0,0,0,
GSD018,Glass,,186,,,0,,0,,30% Power Thickness Test,,,5/4/12,89,Glass,,,20,300,300,,,,47,,,,,,,,,185.8,,,,,,0,0,0,
GSD019,Glass,,185,,,0,,0,,30% Power Thickness Test,,,5/4/12,89,Glass,,,20,300,300,,,,47,,,,,,,,,185.1,,,,,,0,0,0,
GSD020,Glass,,191,10.3,,0,0.798,0,Tc measured,30% Power Thickness Test,,,5/4/12,89,Glass,,,20,300,300,,,,47,,,,,,,,,191,,10.3,,0.8,Manual,0,0,0,
GSD021,Glass,,"12,566",,,0,,0,,30% Power Thickness Test,,,5/6/12,91,Glass,,,20,50,300,,,,47,,,,,,,,,"12,566.00",,,,,,0,0,0,
GSD022,Glass,,"10,978",,,0,,0,,30% Power Thickness Test,,,5/6/12,91,Glass,,,20,50,300,,,,47,,,,,,,,,"10,977.70",,,,,,0,0,0,
GSD023,Glass,,"14,943",,,0,,0,,30% Power Thickness Test,,,5/6/12,91,Glass,,,20,50,300,,,,47,,,,,,,,,"14,943.10",,,,,,0,0,0,
GSD024,Glass,,"14,734",,,0,,0,,30% Power Thickness Test,,,5/6/12,91,Glass,,,20,50,300,,,,47,,,,,,,,,"14,734.10",,,,,,0,0,0,
GSD025,Glass,,"1,620",,,0,,0,,30% Power Thickness Test,,,5/6/12,92,Glass,,,20,100,300,,,,47,,,,,,,,,"1,620.00",,,,,,0,0,0,
GSD026,Glass,,"1,645",,,0,,0,,30% Power Thickness Test,,,5/6/12,92,Glass,,,20,100,300,,,,47,,,,,,,,,"1,645.00",,,,,,0,0,0,
GSD027,Glass,,"1,571",,,0,,0,,30% Power Thickness Test,,,5/6/12,92,Glass,,,20,100,300,,,,47,,,,,,,,,"1,570.70",,,,,,0,0,0,
GSD028,Glass,,"1,582",,,0,,0,,30% Power Thickness Test,,,5/6/12,92,Glass,,,20,100,300,,,,47,,,,,,,,,"1,582.40",,,,,,0,0,0,
GSD029,Glass,,780,,,0,,0,,30% Power Thickness Test,,,5/6/12,93,Glass,,,20,150,300,,,,47,,,,,,,,,780,,,,,,0,0,0,
GSD030,Glass,,784,,,0,,0,,30% Power Thickness Test,,,5/6/12,93,Glass,,,20,150,300,,,,47,,,,,,,,,784.4,,,,,,0,0,0,
GSD031,Glass,,764,,,0,,0,,30% Power Thickness Test,,,5/6/12,93,Glass,,,20,150,300,,,,47,,,,,,,,,764.1,,,,,,0,0,0,
GSD032,Glass,,792,,,0,,0,,30% Power Thickness Test,,,5/6/12,93,Glass,,,20,150,300,,,,47,,,,,,,,,792.2,,,,,,0,0,0,
GSD033,Glass,,518,,,0,,0,,30% Power Thickness Test,,,5/6/12,94,Glass,,,20,200,300,,,,47,,,,,,,,,517.6,,,,,,0,0,0,
GSD034,Glass,,520,8.2,,0,0.684,0,Tc testing done.,30% Power Thickness Test,,,5/6/12,94,Glass,,,20,200,300,,,,47,,,,,,,,,520.5,,8.2,,0.68,Manual,0,0,0,
GSD035,Glass,,508,,,0,,0,,30% Power Thickness Test,,,5/6/12,94,Glass,,,20,200,300,,,,47,,,,,,,,,508.4,,,,,,0,0,0,
GSD036,Glass,,514,,,0,,0,,30% Power Thickness Test,,,5/6/12,94,Glass,,,20,200,300,,,,47,,,,,,,,,513.6,,,,,,0,0,0,
SPD117,MgO,,183,,,0,,0,,Reproducibility Test at 30% Power,,,5/4/12,90,MgO,,,800,150,300,,,,47,,,,,,,,,182.7,,,,,,0,0,0,
SPD118,MgO,,167,,,0,,0,,Reproducibility Test at 30% Power,,,5/4/12,90,MgO,,,800,150,300,,,,47,,,,,,,,,166.5,,,,,,0,0,0,
SPD119,MgO,,157,,,0,,0,,Reproducibility Test at 30% Power,,,5/4/12,90,MgO,,,800,150,300,,,,47,,,,,,,,,157.2,,,,,,0,0,0,
SPD120,MgO,,160,,,0,,0,,Reproducibility Test at 30% Power,,,5/4/12,90,MgO,,,800,150,300,,,,47,,,,,,,,,159.9,,,,,,0,0,0,
SPD121,MgO,,189,,,0,,0,Clean film for pinning dose,Reproducibility Test at 30% Power,,QZ,5/7/12,95,MgO,,,800,150,300,,,,47,,,,,,,,,188.5,,,,,,0,0,0,
SPD122,MgO,,179,,,0,,0,Clean film for pinning dose,Reproducibility Test at 30% Power,,QZ,5/7/12,95,MgO,,,800,150,300,,,,47,,,,,,,,,178.9,,,,,,0,0,0,
SPD123,MgO,,167,,,0,,0,,Reproducibility Test at 30% Power,,,5/7/12,95,MgO,,,800,150,300,,,,47,,,,,,,,,166.5,,,,,,0,0,0,
SPD124,MgO,,165,,,0,,0,,Reproducibility Test at 30% Power,,,5/7/12,95,MgO,,,800,150,300,,,,47,,,,,,,,,164.6,,,,,,0,0,0,
SPD125,Sapphire,,206,,,0,,0,,Reproducibility Test at 30% Power (Dual Face),,,5/8/12,96-97,Sapphire,,,20-800,100-150,300,,,,47,,,,,,,,,205.7,,,,,,0,0,#VALUE!,
SPD126,Sapphire,,205,,,0,,0,,Reproducibility Test at 30% Power (Dual Face),,,5/8/12,96-97,Sapphire,,,20-800,100-150,300,,,,47,,,,,,,,,204.8,,,,,,0,0,#VALUE!,
SPD127,Sapphire,,199,,,0,,0,,Reproducibility Test at 30% Power (Dual Face),,,5/8/12,96-97,Sapphire,,,20-800,100-150,300,,,,47,,,,,,,,,198.5,,,,,,0,0,#VALUE!,
SPD128,Sapphire,,195,,,0,,0,,Reproducibility Test at 30% Power (Dual Face),,,5/8/12,96-97,Sapphire,,,20-800,100-150,300,,,,47,,,,,,,,,194.9,,,,,,0,0,#VALUE!,
SPD129,MgO,,181,,,0,,0,,Reproducibility Test at 30% Power (Dual Face),,,5/8/12,98-99,MgO,,,20-800,100-150,300,,,,47,,,,,,,,,181,,,,,,0,0,#VALUE!,
SPD130,MgO,,191,,,0,,0,,Reproducibility Test at 30% Power (Dual Face),,,5/8/12,98-99,MgO,,,20-800,100-150,300,,,,47,,,,,,,,,191.3,,,,,,0,0,#VALUE!,
SPD131,MgO,,165,,,0,,0,,Reproducibility Test at 30% Power (Dual Face),,,5/8/12,98-99,MgO,,,20-800,100-150,300,,,,47,,,,,,,,,165.1,,,,,,0,0,#VALUE!,
SPD132,MgO,,195,,,0,,0,,Reproducibility Test at 30% Power (Dual Face),,,5/8/12,98-99,MgO,,,20-800,100-150,300,,,,47,,,,,,,,,194.7,,,,,,0,0,#VALUE!,
SPD133,Sapphire,,209,,,0,,0,,Reproducibility Test at 30% Power (Dual Face),,,5/8/12,100-101,Sapphire,,,20-800,100-150,300,,,,47,,,,,,,,,208.7,,,,,,0,0,#VALUE!,
SPD134,Sapphire,,205,,,0,,0,,Reproducibility Test at 30% Power (Dual Face),,,5/8/12,100-101,Sapphire,,,20-800,100-150,300,,,,47,,,,,,,,,205.4,,,,,,0,0,#VALUE!,
SPD135,Sapphire,,201,,,0,,0,,Reproducibility Test at 30% Power (Dual Face),,,5/8/12,100-101,Sapphire,,,20-800,100-150,300,,,,47,,,,,,,,,201,,,,,,0,0,#VALUE!,
SPD136,Sapphire,,199,,,0,,0,,Reproducibility Test at 30% Power (Dual Face),,,5/8/12,100-101,Sapphire,,,20-800,100-150,300,,,,47,,,,,,,,,199.5,,,,,,0,0,#VALUE!,
SPD137BAD,Sapphire,,,,,0,,0,,,,,5/9/12,102-103,Sapphire,,,20-800,100-50,300,,,,47,,,,,,,,,,,,,,,0,0,#VALUE!,
SPD138BAD,Sapphire,,,,,0,,0,,,,,5/9/12,102-103,Sapphire,,,20-800,100-50,300,,,,47,,,,,,,,,,,,,,,0,0,#VALUE!,
SPD139BAD,Sapphire,,,,,0,,0,,,,,5/9/12,102-103,Sapphire,,,20-800,100-50,300,,,,47,,,,,,,,,,,,,,,0,0,#VALUE!,
SPD140BAD,Sapphire,,,,,0,,0,,,,,5/9/12,102-103,Sapphire,,,20-800,100-50,300,,,,47,,,,,,,,,,,,,,,0,0,#VALUE!,
SPD141,Sapphire,,764,,,0,,0,,Reproducibility Test at 30% Power (Dual Face),,,5/10/12,104-105,Sapphire,,,20-800,100-80,300,,,,47,,,,,,,,,763.7,,,,,,0,0,#VALUE!,
SPD142,Sapphire,,770,,,0,,0,,Reproducibility Test at 30% Power (Dual Face),,,5/10/12,104-105,Sapphire,,,20-800,100-80,300,,,,47,,,,,,,,,770.4,,,,,,0,0,#VALUE!,
SPD143,Sapphire,,708,,,0,,0,,Reproducibility Test at 30% Power (Dual Face),,,5/10/12,104-105,Sapphire,,,20-800,100-80,300,,,,47,,,,,,,,,708,,,,,,0,0,#VALUE!,
SPD144,Sapphire,,709,,,0,,0,,Reproducibility Test at 30% Power (Dual Face),,,5/10/12,104-105,Sapphire,,,20-800,100-80,300,,,,47,,,,,,,,,709.3,,,,,,0,0,#VALUE!,
GSD037,Glass,,382,,,0,,0,,Very different parameter test,,,5/11/12,106,Glass,,,20,100,300,,,,47,,,,,,,,,382,,,,,,0,0,0,
GSD038,Glass,,372,,,0,,0,,Very different parameter test,,,5/11/12,106,Glass,,,20,100,300,,,,47,,,,,,,,,372,,,,,,0,0,0,
GSD039,Glass,,380,,,0,,0,,Very different parameter test,,,5/11/12,106,Glass,,,20,100,300,,,,47,,,,,,,,,380,,,,,,0,0,0,
GSD040,Glass,,401,,,0,,0,,Very different parameter test,,,5/11/12,106,Glass,,,20,100,300,,,,47,,,,,,,,,401,,,,,,0,0,0,
SPD145,MgO,,773,10.52,1.99,0,,0,Tc Testing Done,600 Ohms/Square Deposition for Tc Meas,,,5/11/12,107,MgO,,,800,45,400,,,,47,,,,,,,,,773.5,,10.52,1.99,,MATLAB,0,0,0,
SPD146,MgO,,528,11.38,1.75,0,,0,Tc Testing Done,600 Ohms/Square Deposition for Tc Meas,,,5/11/12,107,MgO,,,800,45,400,,,,47,,,,,,,,,528.1,,11.38,1.75,,MATLAB,0,0,0,
SPD147,MgO,,838,10.31,2.1,0,,0,Tc Testing Done,600 Ohms/Square Deposition for Tc Meas,,,5/11/12,107,MgO,,,800,45,400,,,,47,,,,,,,,,838.2,,10.31,2.1,,MATLAB,0,0,0,
SPD148,MgO,,779,10.51,2.17,0,,0,Tc Testing Done,600 Ohms/Square Deposition for Tc Meas,,,5/11/12,107,MgO,,,800,45,400,,,,47,,,,,,,,,778.7,,10.51,2.17,,MATLAB,0,0,0,
SPD149,MgO,,327,,,0,,0,,Fab,,QZ,5/14/12,108,MgO,,,800,60,400,,,,47,,,,,,,,,326.6,,,,,,0,0,0,
SPD150,MgO,,331,,,0,,0,,Fab,,QZ,5/14/12,108,MgO,,,800,60,400,,,,47,,,,,,,,,330.8,,,,,,0,0,0,
SPD151,MgO,,335,,,0,,0,,Fab,,QZ,5/14/12,108,MgO,,,800,60,400,,,,47,,,,,,,,,335.2,,,,,,0,0,0,
SPD152,MgO,,309,12.67,1.23,0,0.886,0,Tc testing done,Fab,,,5/14/12,108,MgO,,,800,60,400,,,,47,,,,,,,,,309.5,,12.67,1.23,0.89,Manual,0,0,0,
SPD153,MgO,4.3,370,10.6,,159,0.751,"16,855",,Optimization of Growth Parameters,,,5/16/12,109,MgO,,,800,50,400,,,,47,,,0.1689,0.5778,0.2533,based on T,4.3,,369.8,,10.6,,0.75,Manual,159.01,"16,855.38",5.16,
SPD154,MgO,,370,11.4,,0,0.83,0,,Optimization of Growth Parameters,,,5/16/12,109,MgO,,,800,50,400,,,,47,,,,,,,,,370.3,,11.4,,0.83,Manual,0,0,0,
SPD155,MgO,,404,10.3,,0,0.731,0,,Optimization of Growth Parameters,,,5/16/12,109,MgO,,,800,50,400,,,,47,,,,,,,,,403.7,,10.3,,0.73,Manual,0,0,0,
SPD156,MgO,,406,10.5,,0,0.751,0,,Optimization of Growth Parameters,,,5/16/12,109,MgO,,,800,50,400,,,,47,,,,,,,,,406.4,,10.5,,0.75,Manual,0,0,0,
SPD157,MgO,5.6,315,,,176,,0,,Optimization of Growth Parameters,,,5/16/12,110,MgO,,,800,64,400,,,,47,,,0.1995,0.5184,0.282,based on T,5.6,,314.6,,,,,,176.18,0,5.25,
SPD158,MgO,5.7,312,9.6,0.86,178,1.017,"17,046",Tc Testing Done,Optimization of Growth Parameters,,,5/16/12,110,MgO,,,800,64,400,,,,47,,,0.1958,0.5135,0.2907,based on T,5.7,,311.5,,9.6,0.86,1.02,Manual,177.56,"17,046.10",5.34,
SPD159,MgO,5.4,316,9.8,0.88,171,1.033,"16,737",Tc Testing Done,Optimization of Growth Parameters,,,5/16/12,110,MgO,,,800,64,400,,,,47,,,0.1967,0.5261,0.2772,based on T,5.4,,316.3,,9.8,0.88,1.03,Manual,170.79,"16,737.15",5.06,
SPD160,MgO,5.4,311,,,168,,0,,Optimization of Growth Parameters,,,5/16/12,110,MgO,,,800,64,400,,,,47,,,0.1887,0.5274,0.2839,based on T,5.4,,311.3,,,,,,168.09,0,5.06,
SPD161,SiNx,,635,,,0,,0,,Fab,,FN,5/17/12,111,SiNx,,,20,68,400,,,,47,,,,,,,,,635,,,,,,0,0,0,
SPD162,SiNx,,625,,,0,,0,,Fab,,FN,5/17/12,111,SiNx,,,20,68,400,,,,47,,,,,,,,,624.8,,,,,,0,0,0,
SPD163,SiNx,,626,,,0,,0,,Fab,,FN,5/17/12,111,SiNx,,,20,68,400,,,,47,,,,,,,,,626.4,,,,,,0,0,0,
SPD164,SiNx,,636,,,0,,0,,Fab,,FN,5/17/12,111,SiNx,,,20,68,400,,,,47,,,,,,,,,636,,,,,,0,0,0,
SPD165,MgO,6.4,436,,,279,,0,,Optimization of Growth Parameters,,,5/21/12,112,MgO,,,800,96,400,,,,47,,,0.2332,0.486,0.2808,based on T,6.4,,435.7,,,,,,278.84,0,4,
SPD166,MgO,6.4,431,13.3,0.88,276,1.07,"36,661",Tc Testing Done,Optimization of Growth Parameters,,,5/21/12,112,MgO,,,800,96,400,,,,47,,,0.2341,0.4859,0.28,based on T,6.4,,430.7,,13.3,0.88,1.07,Manual,275.65,"36,660.94",4,
SPD167,MgO,6.4,423,,,270,,0,,Optimization of Growth Parameters,,,5/21/12,112,MgO,,,800,96,400,,,,47,,,0.2347,0.4845,0.2808,based on T,6.4,,422.6,,,,,,270.47,0,4,
SPD168,MgO,6.4,435,,,279,,0,,Optimization of Growth Parameters,,,5/21/12,112,MgO,,,800,96,400,,,,47,,,0.2345,0.4846,0.2809,based on T,6.4,,435.5,,,,,,278.69,0,4,
SPD169,MgO,,266,,,0,,0,Released to Fab,Fab,,QZ,5/21/12,113,MgO,,,800,60,400,,,,47,,,,,,,,,265.8,,,,,,0,0,0,
SPD170,MgO,,287,,,0,,0,Released to Fab,Fab,,QZ,5/21/12,113,MgO,,,800,60,400,,,,47,,,,,,,,,287.1,,,,,,0,0,0,
SPD171,MgO,,289,,,0,,0,Released to Fab,Fab,,QZ,5/21/12,113,MgO,,,800,60,400,,,,47,,,,,,,,,288.8,,,,,,0,0,0,
SPD172,MgO,,271,13.27,,0,0.949,0,Tc testing done and repeated after TMAH soak,Fab,,QZ,5/21/12,113,MgO,,,800,60,400,,,,47,,,,,,,,,271,,13.27,,0.95,Manual,0,0,0,
SPD173,SiNx,,654,,,0,,0,,Fab,,FN,5/22/12,114,SiNx,,,20,68,400,,,,47,,,,,,,,,654.2,,,,,,0,0,0,
SPD174,SiNx,,656,,,0,,0,,Fab,,FN,5/22/12,114,SiNx,,,20,68,400,,,,47,,,,,,,,,656,,,,,,0,0,0,
SPD175,SiNx,,653,,,0,,0,,Fab,,FN,5/22/12,114,SiNx,,,20,68,400,,,,47,,,,,,,,,652.8,,,,,,0,0,0,
SPD176,SiNx,,655,,,0,,0,,Fab,,FN,5/22/12,114,SiNx,,,20,68,400,,,,47,,,,,,,,,654.8,,,,,,0,0,0,
SPD177,MgO,5.4,177,14.2,0.57,96,1.02,"13,608",,Optimization of Growth Parameters,,,5/24/12,115,MgO,,,800,84,400,,,,47,,,0.2227,0.5264,0.251,based on T,5.4,,177.5,,14.2,0.57,1.02,Manual,95.83,"13,608.00",3.86,
SPD178,MgO,5.3,179,,,95,,0,,Optimization of Growth Parameters,,,5/24/12,115,MgO,,,800,84,400,,,,47,,,0.2219,0.5283,0.2497,based on T,5.3,,179,,,,,,94.88,0,3.79,
SPD179,MgO,5.7,204,13.5,0.73,116,1.069,"15,715",,Optimization of Growth Parameters,,,5/24/12,115,MgO,,,800,84,400,,,,47,,,0.2258,0.5136,0.2606,based on T,5.7,,204.2,,13.5,0.73,1.07,Manual,116.41,"15,715.29",4.07,
SPD180,MgO,5.4,179,,,97,,0,,Optimization of Growth Parameters,,,5/24/12,115,MgO,,,800,84,400,,,,47,,,0.2173,0.5269,0.2559,based on T,5.4,,178.8,,,,,,96.54,0,3.86,
SPD181,MgO,4.7,349,,,164,,0,,Fab,,QZ,5/25/12,116,MgO,,,800,92,400,,,,47,,,0.1992,0.5585,0.2423,based on T,4.7,,348.9,,,,,,163.97,0,3.07,
SPD182,MgO,,355,,,0,,0,,Fab,,QZ,5/25/12,116,MgO,,,800,92,400,,,,47,,,,,,,,,354.8,,,,,,0,0,0,
SPD183,MgO,,366,,,0,,0,,Fab,,QZ,5/25/12,116,MgO,,,800,92,400,,,,47,,,,,,,,,366,,,,,,0,0,0,
SPD184,MgO,,356,,,0,,0,,Fab,,QZ,5/25/12,116,MgO,,,800,92,400,,,,47,,,,,,,,,356.4,,,,,,0,0,0,
SPD185,MgO,5.9,274,11.3,1,162,0.744,"18,287",,Optimization of Growth Parameters,,,5/25/12,117,MgO,,,800,112,400,,,,47,,,0.218,0.5065,0.2755,based on T,5.9,,274.3,,11.3,1,0.74,Manual,161.83,"18,286.61",3.16,
SPD186,MgO,5.8,275,11.3,1.01,159,0.739,"18,023",,Optimization of Growth Parameters,,,5/25/12,117,MgO,,,800,112,400,,,,47,,,0.2082,0.5084,0.2834,based on T,5.8,,275,,11.3,1.01,0.74,Manual,159.5,"18,023.44",3.11,
SPD187,MgO,,254,,,0,,0,,Optimization of Growth Parameters,,,5/25/12,117,MgO,,,800,112,400,,,,47,,,,,,,,,254.4,,,,,,0,0,0,
SPD188,MgO,,270,,,0,,0,,Optimization of Growth Parameters,,,5/25/12,117,MgO,,,800,112,400,,,,47,,,,,,,,,270.5,,,,,,0,0,0,
SPD189,MgO,9.8,,,,0,,0,,Optimization of Growth Parameters,,,5/28/12,118,MgO,,,800,68,400,,,,47,,,0.2802,0.3754,0.3444,based on T,9.8,,,,,,,,0,0,8.65,
