Repository: kamerlingh/insight-application

##Data Demo For Insight Data Science
####Kristen Sunter
####April 15, 2015

In this demo, I share some data gathered by my labmates and me on niobium nitride films deposited on different substrates. These films were then used to fabricate nanoscale devices to detect very low levels of light. The performance of the detectors depends on their thickness, so we need to know the thickness to select the films to use for fabrication. 

Many groups use the deposition time as a proxy for the thickness: the longer the niobium nitride is deposited, the thicker it is.

File: sample_data.csv (part 2 of 6)
Sample Name:,At a glance:,,,,,,,,Status:,Notes:,Process ID:,Used By:,Deposition Parameters:,,,,,,,,,,,,,,Thickness Measurements:,,,,,,Resistance Measurements:,,,,,,,,,
,Substrate:,d (nm),Rs,Tc,Delta Tc,Rho,RRR,Rho*Tc,,,,,Deposition Date:,Run #:,Substrate:,SiNx or SiO2 Thickness (nm):,Chuck Slot:,Temperature (C):,Deposition Time (s),Current setpoint (mA) -or- Power setpoint (W),Nitrogen Flow (sccm),Argon Flow (sccm),Pressure (mTorr),Chuck Height (mm),Pre-deposition Spark Power (W),"Peak Power, Shutter Open (W)",Reflectance:,Transmittance:,Absorptance:,Synthesis Protocol:,Thickness (nm) (Visible Trans),Thickness (nm) (IR Trans),R_sheet Initial,R_sheet_Tc,T_C,Delta T_C,RRR,Synthesis Protocol:,rho (uOhm*cm):,rho*Tc (Ohm*nm*K):,deposition rate (nm/min):,Exclude (Y if yes else ''):
SPD190,MgO,,,,,0,,0,,Optimization of Growth Parameters,,,5/28/12,118,MgO,,,800,68,400,,,,47,,,,,,,,,,,,,,,0,0,0,
SPD191,MgO,,,,,0,,0,,Optimization of Growth Parameters,,,5/28/12,118,MgO,,,800,68,400,,,,47,,,,,,,,,,,,,,,0,0,0,
SPD192,MgO,,,,,0,,0,,Optimization of Growth Parameters,,,5/28/12,118,MgO,,,800,68,400,,,,47,,,,,,,,,,,,,,,0,0,0,
SPD193,MgO,5.1,627,< 4.2,,320,-,#VALUE!,,Optimization of Growth Parameters,,,5/29/12,119,MgO,,,800,48,400,,,,47,,,0.1972,0.5378,0.2649,based on T,5.1,,627.2,,< 4.2,,-,Manual,319.87,#VALUE!,6.38,
SPD194,MgO,6.8,531,,,361,,0,,Optimization of Growth Parameters,,,5/29/12,119,MgO,,,800,48,400,,,,47,,,0.2311,0.4707,0.2982,based on T,6.8,,531.4,,,,,,361.38,0,8.5,
SPD195,MgO,6.6,522,< 4.2,,345,-,#VALUE!,,Optimization of Growth Parameters,,,5/29/12,119,MgO,,,800,48,400,,,,47,,,0.2244,0.4783,0.2972,based on T,6.6,,522.4,,< 4.2,,-,Manual,344.79,#VALUE!,8.25,
SPD196,MgO,6.7,527,,,353,,0,,Optimization of Growth Parameters,,,5/29/12,119,MgO,,,800,48,400,,,,47,,,0.2275,0.4724,0.3001,based on T,6.7,,527,,,,,,353.12,0,8.38,
SPD197,MgO,,324,,,0,,0,,Fab,,QZ,5/30/12,120,MgO,,,800,60,400,,,,47,,,,,,,,,324.5,,,,,,0,0,0,
SPD198,MgO,,291,13.29,0.89,0,0.95,0,Tc testing done.,Fab,,QZ,5/30/12,120,MgO,,,800,60,400,,,,47,,,,,,,,,291.3,,13.29,0.89,0.95,Manual,0,0,0,
SPD199,MgO,,312,,,0,,0,,Fab,,QZ,5/30/12,120,MgO,,,800,60,400,,,,47,,,,,,,,,312,,,,,,0,0,0,
SPD200,MgO,,287,,,0,,0,,Fab,,QZ,5/30/12,120,MgO,,,800,60,400,,,,47,,,,,,,,,286.9,,,,,,0,0,0,
SPD201,MgO,6.5,319,8.7,1.11,207,0.507,"18,020",,Optimization of Growth Parameters,,,6/4/12,121,MgO,,,800,128,400,,,,47,,,0.2348,0.4808,0.2844,based on T,6.5,,318.7,,8.7,1.11,0.51,Manual,207.12,"18,019.75",3.05,
SPD202,MgO,6.4,321,8.7,1.15,205,0.557,"17,875",,Optimization of Growth Parameters,,,6/4/12,121,MgO,,,800,128,400,,,,47,,,0.2323,0.4828,0.285,based on T,6.4,,321,,8.7,1.15,0.56,Manual,205.46,"17,874.98",3,
SPD203,MgO,,323,,,0,,0,,Optimization of Growth Parameters,,,6/4/12,121,MgO,,,800,128,400,,,,47,,,,,,,,,322.6,,,,,,0,0,0,
SPD204,MgO,,324,,,0,,0,,Optimization of Growth Parameters,,,6/4/12,121,MgO,,,800,128,400,,,,47,,,,,,,,,323.9,,,,,,0,0,0,
SPD205,MgO,2.2,821,,,181,,0,,Etching Test,,,6/5/12,122,MgO,,,800,45,400,,,,47,,,0.1586,0.6981,0.1434,based on T,2.2,,821.3,,,,,,180.69,0,2.93,
SPD206,MgO,,565,11.2,1.75,0,0.838,0,,Fab,,QZ,6/5/12,122,MgO,,,800,45,400,,,,47,,,,,,,,,565,,11.2,1.75,0.84,Manual,0,0,0,
SPD207,MgO,,582,,,0,,0,,Fab,,QZ,6/5/12,122,MgO,,,800,45,400,,,,47,,,,,,,,,582.1,,,,,,0,0,0,
SPD208,MgO,,576,,,0,,0,,Fab,,QZ,6/5/12,122,MgO,,,800,45,400,,,,47,,,,,,,,,575.7,,,,,,0,0,0,
SPD209,SiNx,,653,,,0,,0,,Fab,,FN,6/5/12,123,SiNx,,,20,68,400,,,,47,,,,,,,,,653.4,,,,,,0,0,0,
SPD210,SiNx,,641,,,0,,0,,Fab,,FN,6/5/12,123,SiNx,,,20,68,400,,,,47,,,,,,,,,640.9,,,,,,0,0,0,
SPD211,SiNx,,635,,,0,,0,,Fab,,FN,6/5/12,123,SiNx,,,20,68,400,,,,47,,,,,,,,,634.9,,,,,,0,0,0,
SPD212,SiNx,,639,,,0,,0,,Fab,,FN,6/5/12,123,SiNx,,,20,68,400,,,,47,,,,,,,,,638.8,,,,,,0,0,0,
SPD213,MgO,,556,,,0,,0,,Fab,,AM,6/6/12,124,MgO,,,800,52,400,,,,47,,,,,,,,,555.6,,,,,,0,0,0,
SPD214,MgO,,354,,,0,,0,,Fab,,AM,6/6/12,124,MgO,,,800,52,400,,,,47,,,,,,,,,353.7,,,,,,0,0,0,
SPD215,MgO,,349,,,0,,0,,Fab,,AM,6/6/12,124,MgO,,,800,52,400,,,,47,,,,,,,,,349.3,,,,,,0,0,0,
SPD216,MgO,,356,,,0,,0,,Fab,,AM,6/6/12,124,MgO,,,800,52,400,,,,47,,,,,,,,,355.5,,,,,,0,0,0,
SPD217,MgO,,286,,,0,,0,,Fab,,AM,6/7/12,125,MgO,,,800,60,400,,,,47,,,,,,,,,286.2,,,,,,0,0,0,
SPD218,MgO,,482,,,0,,0,,Fab,,AM,6/7/12,125,MgO,,,800,60,400,,,,47,,,,,,,,,481.7,,,,,,0,0,0,
SPD219,MgO,,287,,,0,,0,,Fab,,AM,6/7/12,125,MgO,,,800,60,400,,,,47,,,,,,,,,287.3,,,,,,0,0,0,
SPD220,MgO,,285,,,0,,0,,Fab,,AM,6/7/12,125,MgO,,,800,60,400,,,,47,,,,,,,,,284.8,,,,,,0,0,0,
SPD221,SiNx,9.7,333,,,323,,0,,Fab,,FN,6/11/12,126,SiNx,,,20,120,400,,,,47,,,0.3634,0.3766,0.26,based on T,9.7,,333,,,,,,323.05,0,4.85,
SPD222,SiNx,,332,,,0,,0,,Fab,,FN,6/11/12,126,SiNx,,,20,120,400,,,,47,,,,,,,,,331.6,,,,,,0,0,0,
SPD223,SiNx,8.6,388,,,334,,0,,Fab,,FN,6/11/12,127,SiNx,,,20,104,400,,,,47,,,0.3398,0.4116,0.2485,based on T,8.6,,388.5,,,,,,334.09,0,4.96,
SPD224,SiNx,,390,,,0,,0,,Fab,,FN,6/11/12,127,SiNx,,,20,104,400,,,,47,,,,,,,,,390.4,,,,,,0,0,0,
SPD225,SiNx,,389,,,0,,0,,Fab,,FN,6/25/12,128,SiNx,,,20,110,400,,,,47,,,,,,,,,389.3,,,,,,0,0,0,
SPD226,SiNx,,389,,,0,,0,,Fab,,FN,6/25/12,128,SiNx,,,20,110,400,,,,47,,,,,,,,,388.9,,,,,,0,0,0,
SPD227,SiNx,,391,,,0,,0,,Fab,,FN,6/25/12,128,SiNx,,,20,110,400,,,,47,,,,,,,,,390.7,,,,,,0,0,0,
SPD228,MgO,3.7,,,,0,,0,,Optimization of Growth Parameters,,,6/26/12,129,MgO,,,800,80,400,,,,47,,,0.1757,0.605,0.2194,based on T,3.7,,,,,,,,0,0,2.78,
SPD229,MgO,,,,,0,,0,,Optimization of Growth Parameters,,,6/26/12,129,MgO,,,800,80,400,,,,47,,,,,,,,,,,,,,,0,0,0,
SPD230,MgO,5.5,293,11.5,1.12,161,0.683,"18,515",,Optimization of Growth Parameters,,,6/26/12,130,MgO,,,800,114,400,,,,47,,,0.2131,0.5238,0.2631,based on T,5.5,,292.7,,11.5,1.12,0.68,Manual,161,"18,514.65",2.89,
SPD231,MgO,,,,,0,,0,,Optimization of Growth Parameters,,,6/26/12,130,MgO,,,800,114,400,,,,47,,,,,,,,,,,,,,,0,0,0,
SPD232,Sapphire,,,,,0,,0,,Oxidation Study,,,6/27/12,131,Sapphire,,,800,300,400,,,,47,,,,,,,,,,,,,,,0,0,0,
SPD233,Sapphire,,,,,0,,0,,Oxidation Study,,,6/27/12,131,Sapphire,,,800,300,400,,,,47,,,,,,,,,,,,,,,0,0,0,
SPD234,Sapphire,,,,,0,,0,,Oxidation Study,,,6/27/12,131,Sapphire,,,800,300,400,,,,47,,,,,,,,,,,,,,,0,0,0,
SPD235,Sapphire,,,,,0,,0,,Oxidation Study,,,6/27/12,131,Sapphire,,,800,300,400,,,,47,,,,,,,,,,,,,,,0,0,0,
SPD236,,,,,,0,,0,,Trash,,,,,,,,,,,,,,47,,,,,,,,,,,,,,,0,0,#DIV/0!,
SPD237,,,,,,0,,0,,Trash,,,,,,,,,,,,,,47,,,,,,,,,,,,,,,0,0,#DIV/0!,
SPD238,MgO,6.2,188,13.2,0.7,117,0.841,"15,419",,Tc vs Thickness,,,6/29/12,135,MgO,,,800,120,400,,,,47,,,0.2442,0.4931,0.2627,based on T,6.2,,188.4,,13.2,0.7,0.84,Manual,116.81,"15,419.28",3.1,
SPD239,MgO,,200,,,0,,0,,Tc vs Thickness,,,6/29/12,135,MgO,,,800,120,400,,,,47,,,,,,,,,199.7,,,,,,0,0,0,
SPD240,MgO,,175,,,0,,0,,Tc vs Thickness,,,6/29/12,135,MgO,,,800,120,400,,,,47,,,,,,,,,175.3,,,,,,0,0,0,
SPD241,MgO,,194,,,0,,0,,Tc vs Thickness,,,6/29/12,135,MgO,,,800,120,400,,,,47,,,,,,,,,193.6,,,,,,0,0,0,
SPD242,MgO,5.1,214,,,109,,0,,Tc vs Thickness,,,7/2/12,136,MgO,,,800,104,400,,,,47,,,0.2206,0.5396,0.2398,based on T,5.1,,213.9,,,,,,109.07,0,2.94,
SPD243,MgO,,213,,,0,,0,,Tc vs Thickness,,,7/2/12,136,MgO,,,800,104,400,,,,47,,,,,,,,,212.8,,,,,,0,0,0,
SPD244,MgO,5.3,252,,,133,,0,,Tc vs Thickness,,,7/2/12,136,MgO,,,800,104,400,,,,47,,,0.2268,0.53,0.2432,based on T,5.3,,251.6,,,,,,133.33,0,3.06,
SPD245,MgO,,251,,,0,,0,,Tc vs Thickness,,,7/2/12,136,MgO,,,800,104,400,,,,47,,,,,,,,,251.4,,,,,,0,0,0,
SPD246,MgO,4.4,298,12,1.12,131,0.814,"15,726",,Tc vs Thickness,,,7/2/12,137,MgO,,,800,88,400,,,,47,,,0.201,0.5726,0.2263,based on T,4.4,,297.8,,12,1.12,0.81,Manual,131.05,"15,725.76",3,
SPD247,MgO,,306,,,0,,0,,Tc vs Thickness and Array,,QZ,7/2/12,137,MgO,,,800,88,400,,,,47,,,,,,,,,305.6,,,,,,0,0,0,
SPD248,MgO,,301,,,0,,0,,Tc vs Thickness,,,7/2/12,137,MgO,,,800,88,400,,,,47,,,,,,,,,300.6,,,,,,0,0,0,
SPD249,MgO,,297,,,0,,0,,Tc vs Thickness and Detectors,,QZ,7/2/12,137,MgO,,,800,88,400,,,,47,,,,,,,,,296.5,,,,,,0,0,0,
SPD250,MgO,3.5,396,11.4,,139,0.793,"15,818",,Tc vs Thickness,,,7/3/12,138,MgO,,,800,72,400,,,,47,,,0.1879,0.6186,0.1934,based on T,3.5,,396.4,,11.4,,0.79,Manual,138.75,"15,818.00",2.92,
SPD251,MgO,,400,,,0,,0,,Tc vs Thickness,,,7/3/12,138,MgO,,,800,72,400,,,,47,,,,,,,,,400.5,,,,,,0,0,0,
SPD253,MgO,,374,,,0,,0,,Tc vs Thickness and Array,,QZ,7/3/12,138,MgO,,,800,72,400,,,,47,,,,,,,,,374.3,,,,,,0,0,0,
SPD254,MgO,,64,,,0,,0,,Tc vs Thickness,,,7/3/12,139,MgO,,,800,300,400,,,,47,,,,,,,,,63.5,,,,,,0,0,0,
SPD255,MgO,,54,,,0,,0,,Tc vs Thickness,,,7/3/12,139,MgO,,,800,300,400,,,,47,,,,,,,,,54.5,,,,,,0,0,0,
SPD256,MgO,,56,,,0,,0,,Tc vs Thickness,,,7/3/12,139,MgO,,,800,300,400,,,,47,,,,,,,,,55.8,,,,,,0,0,0,
SPD257,MgO,16,54,15.1,0.2,87,0.963,"13,075",,Tc vs Thickness,,,7/3/12,139,MgO,,,800,300,400,,,,47,,,0.4376,0.2428,0.3196,,16,,54.1,,15.1,0.2,0.96,Manual,86.59,"13,075.30",3.2,
SPD258,MgO,2.6,504,,,131,,0,,Tc vs Thickness and Detectors,,QZ,7/5/12,140,MgO,,,800,56,400,,,,47,,,0.1756,0.6692,0.1552,based on T,2.6,,503.7,,,,,,130.97,0,2.79,
SPD259,MgO,,489,,,0,,0,,Tc vs Thickness,,,7/5/12,140,MgO,,,800,56,400,,,,47,,,,,,,,,488.6,,,,,,0,0,0,
SPD260,MgO,,500,11.3,,0,0.79,0,,Tc vs Thickness,,,7/5/12,140,MgO,,,800,56,400,,,,47,,,,,,,,,500,,11.3,,0.79,Manual,0,0,0,
SPD261,MgO,,494,,,0,,0,,Tc vs Thickness and Detectors,,QZ,7/5/12,140,MgO,,,800,56,400,,,,47,,,,,,,,,494.3,,,,,,0,0,0,
SPD262,SiNx,8.2,356,,,292,,0,,Fab,,FN,7/5/12,141,SiNx,,,20,116,400,,,,47,,,0.2346,0.4232,0.3422,based on T,8.2,,355.5,,,,,,291.53,0,4.24,
SPD263,SiNx,8.2,357,,,293,,0,,Fab,,FN,7/5/12,141,SiNx,,,20,116,400,,,,47,,,0.2346,0.4232,0.3422,based on T,8.2,,356.8,,,,,,292.6,0,4.24,
SPD264,SiNx,8.2,356,,,292,,0,,Fab,,FN,7/5/12,141,SiNx,,,20,116,400,,,,47,,,0.2346,0.4232,0.3422,based on T,8.2,,355.8,,,,,,291.73,0,4.24,
SPD265,MgO,,172,,,0,,0,,Tc vs Thickness,,DF,7/11/12,142,MgO,,,800,152,400,,,,47,,,,,,,,,172.5,,,,,,0,0,0,
SPD266,MgO,,185,,,0,,0,,Tc vs Thickness,,DF,7/11/12,142,MgO,,,800,152,400,,,,47,,,,,,,,,184.6,,,,,,0,0,0,
SPD267,MgO,,137,,,0,,0,,Tc vs Thickness,,DF,7/11/12,142,MgO,,,800,152,400,,,,47,,,,,,,,,136.5,,,,,,0,0,0,
SPD268,MgO,7.9,147,13.4,0.59,116,0.863,"15,550",,Tc vs Thickness,,DF,7/11/12,142,MgO,,,800,152,400,,,,47,,,0.2862,0.4313,0.2825,based on T,7.9,,146.9,,13.4,0.59,0.86,Manual,116.05,"15,550.42",3.12,
SPD269,MgO,,214,,,0,,0,,Tc vs Thickness,,DF,7/11/12,143,MgO,,,800,184,400,,,,47,,,,,,,,,214.2,,,,,,0,0,0,
SPD270,MgO,9.3,104,14.5,0.33,96,0.911,"13,971",,Tc vs Thickness,,DF,7/11/12,143,MgO,,,800,184,400,,,,47,,,0.3182,0.386,0.2958,based on T,9.3,,103.6,,14.5,0.33,0.91,Manual,96.35,"13,970.52",3.03,
SPD271,MgO,,103,,,0,,0,,Tc vs Thickness,,DF,7/11/12,143,MgO,,,800,184,400,,,,47,,,,,,,,,103.4,,,,,,0,0,0,
SPD272,MgO,,104,,,0,,0,,Tc vs Thickness,,DF,7/11/12,143,MgO,,,800,184,400,,,,47,,,,,,,,,104.4,,,,,,0,0,0,
SPD273,SiNx,8.1,346,,,281,,0,,Fab,,FN,7/11/12,144,SiNx,,,20,116,400,,,,47,,,0.2284,0.4262,0.3454,based on T,8.1,,346.5,,,,,,280.65,0,4.19,
SPD274,SiNx,8.1,348,,,282,,0,,Fab,,FN,7/11/12,144,SiNx,,,20,116,400,,,,47,,,0.2284,0.4262,0.3454,based on T,8.1,,347.7,,,,,,281.62,0,4.19,
SPD275,SiNx,8.1,349,,,282,,0,,Fab,,FN,7/11/12,144,SiNx,,,20,116,400,,,,47,,,0.2284,0.4262,0.3454,based on T,8.1,,348.5,,,,,,282.29,0,4.19,
SPD276,MgO,,369,,,0,,0,,Array Fab,,QZ,7/11/12,145,MgO,,,800,72,400,,,,47,,,,,,,,,368.6,,,,,,0,0,0,
SPD277,MgO,,372,,,0,,0,,Array Fab,,QZ,7/11/12,145,MgO,,,800,72,400,,,,47,,,,,,,,,371.7,,,,,,0,0,0,
SPD278,MgO,,408,,,0,,0,,Array Fab,,QZ,7/11/12,145,MgO,,,800,72,400,,,,47,,,,,,,,,407.9,,,,,,0,0,0,
SPD279,MgO,,424,,,0,,0,,Array Fab,,QZ,7/11/12,145,MgO,,,800,72,400,,,,47,,,,,,,,,423.6,,,,,,0,0,0,
SPD280,SiNx,,367,,,0,,0,,Fab,,FN,7/13/12,146,SiNx,,,20,116,400,,,,47,,,,,,,,,366.9,,,,,,0,0,0,
SPD281,SiNx,,367,,,0,,0,,Fab,,FN,7/13/12,146,SiNx,,,20,116,400,,,,47,,,,,,,,,366.8,,,,,,0,0,0,
SPD282,SiNx,,366,,,0,,0,,Fab,,FN,7/13/12,146,SiNx,,,20,116,400,,,,47,,,,,,,,,366,,,,,,0,0,0,
SPD283,MgO,,,,,0,,0,,Array Fab,,QZ,7/20/12,147,MgO,,,800,72,400,,,,47,,,,,,,,,,,,,,,0,0,0,
SPD284,MgO,,,,,0,,0,,Array Fab,,QZ,7/20/12,147,MgO,,,800,72,400,,,,47,,,,,,,,,,,,,,,0,0,0,
SPD285,MgO,,,,,0,,0,,Array Fab,,QZ,7/20/12,147,MgO,,,800,72,400,,,,47,,,,,,,,,,,,,,,0,0,0,
SPD286,MgO,,,,,0,,0,,Array Fab,,QZ,7/20/12,147,MgO,,,800,72,400,,,,47,,,,,,,,,,,,,,,0,0,0,
SPD287,Sapphire,,384,11.44,1.44,0,0.781,0,Need AFM / SEM,Annealing Experiment,,AD,7/23/12,148,Sapphire,,,800,88,400,,,,47,,,,,,,,,383.5,,11.44,1.44,0.78,Manual,0,0,0,
SPD288,MgO,,355,10.8,,0,0.683,0,Need AFM / SEM,Annealing Experiment,,AD,7/23/12,148,MgO,,,800,88,400,,,,47,,,,,,,,,354.7,,10.8,,0.68,Manual,0,0,0,
SPD289,Sapphire,,415,10.8,1.33,0,0.763,0,Need AFM / SEM,Annealing Experiment,,AD,7/23/12,148,Sapphire,,,800,88,400,,,,47,,,,,,,,,415.4,,10.8,1.33,0.76,Manual,0,0,0,
SPD290,MgO,,357,10.6,,0,0.68,0,Need AFM / SEM,Annealing Experiment,,AD,7/23/12,148,MgO,,,800,88,400,,,,47,,,,,,,,,356.7,,10.6,,0.68,Manual,0,0,0,
SPD291,MgO,,851,7.7,2.14,0,0.613,0,,Tc vs Thickness,,DF,7/23/12,149,MgO,,,800,52,400,,,,47,,,,,,,,,850.9,,7.7,2.14,0.61,Manual,0,0,0,
SPD292,MgO,2.4,854,,,205,,0,,Tc vs Thickness,,DF,7/23/12,149,MgO,,,800,52,400,,,,47,,,0.1705,0.6817,0.1479,based on T,2.4,,853.7,,,,,,204.88,0,2.77,
SPD293,MgO,,,,,0,,0,,Tc vs Thickness,,DF,7/23/12,149,MgO,,,800,52,400,,,,47,,,,,,,,,,,,,,,0,0,0,
SPD294,MgO,,,,,0,,0,,Tc vs Thickness,,DF,7/23/12,149,MgO,,,800,52,400,,,,47,,,,,,,,,,,,,,,0,0,0,
SPD295,SiNx,7.8,396,,,309,,0,,Fab,,FN,7/24/12,150,SiNx,,,20,116,400,,,,47,,,0.2236,0.4372,0.3392,based on T,7.8,,395.6,,,,,,308.57,0,4.03,
SPD296,SiNx,7.8,396,,,309,,0,,Fab,,FN,7/24/12,150,SiNx,,,20,116,400,,,,47,,,0.2236,0.4372,0.3392,based on T,7.8,,396.2,,,,,,309.04,0,4.03,
SPD297,SiNx,7.8,397,,,309,,0,,Fab,,FN,7/24/12,150,SiNx,,,20,116,400,,,,47,,,0.2236,0.4372,0.3392,based on T,7.8,,396.7,,,,,,309.41,0,4.03,
SPD298,MgO,,439,,,0,,0,,Array Fab,,QZ,7/24/12,151,MgO,,,800,76,400,,,,47,,,,,,,,,439.5,,,,,,0,0,0,
SPD299,MgO,,416,,,0,,0,,Array Fab,,QZ,7/24/12,151,MgO,,,800,76,400,,,,47,,,,,,,,,415.6,,,,,,0,0,0,
SPD300,MgO,,433,10.5,1.53,0,0.728,0,Tc taken; needs reflectometer,Tc Testing,,,7/24/12,151,MgO,,,800,76,400,,,,47,,,,,,,,,432.8,,10.5,1.53,0.73,Manual,0,0,0,
SPD301,MgO,,412,,,0,,0,,Array Fab,,QZ,7/24/12,151,MgO,,,800,76,400,,,,47,,,,,,,,,411.9,,,,,,0,0,0,
SPD302,SiNx,,,,,0,,0,,SiNx Without Biasing Substrate,,DF,7/25/12,152,SiNx,,,20,116,400,,,,47,,,,,,,,,,,,,,,0,0,0,
SPD303,Glass,,433,9.05,,0,0.791,0,,Glass Without Biasing Substrate,,DF,7/25/12,152,Glass,,,20,116,400,,,,47,,,,,,,,,433.2,,9.05,,0.79,Manual,0,0,0,
SPD304,SiNx,,,,,0,,0,,SiNx Without Biasing Substrate,,DF,7/25/12,152,SiNx,,,20,116,400,,,,47,,,,,,,,,,,,,,,0,0,0,
SPD305,Glass,7.9,,,,0,,0,,Glass Without Biasing Substrate,,DF,7/25/12,152,Glass,,,20,116,400,,,,47,,,0.3051,0.4314,0.2635,,7.9,,,,,,,,0,0,4.09,
SPD306,Glass,,,,,0,,0,,Glass Biasing Substrate,,DF,7/25/12,153,Glass,,,20,116,400,,,,47,,,,,,,,,,,,,,,0,0,0,
SPD307,Glass,,375,9,1.16,0,0.814,0,,Glass Biasing Substrate,,DF,7/25/12,153,Glass,,,20,116,400,,,,47,,,,,,,,,374.7,,9,1.16,0.81,Manual,0,0,0,
SPD308,Glass,8.2,,,,0,,0,,Glass Biasing Substrate,,DF,7/25/12,153,Glass,,,20,116,400,,,,47,,,0.2999,0.4202,0.2799,,8.2,,,,,,,,0,0,4.24,
SPD309,Glass,,,,,0,,0,,Glass Biasing Substrate,,DF,7/25/12,153,Glass,,,20,116,400,,,,47,,,,,,,,,,,,,,,0,0,0,
SPD310,SiNx,,,,,0,,0,,,,AM,7/27/12,154,SiNx,,,20,68,400,,,,47,,,,,,,,,,,,,,,0,0,0,
SPD311,SiNx,,,,,0,,0,,,,AM,7/27/12,154,SiNx,,,20,68,400,,,,47,,,,,,,,,,,,,,,0,0,0,
SPD312,SiNx,,,,,0,,0,,,,AM,7/27/12,154,SiNx,,,20,68,400,,,,47,,,,,,,,,,,,,,,0,0,0,
SPD313,SiNx,,,,,0,,0,,,,AM,7/27/12,154,SiNx,,,20,68,400,,,,47,,,,,,,,,,,,,,,0,0,0,
SPD314,SiNx,,386,8.4,1.15,0,0.807,0,,Tc Meas,,AR,7/30/12,155,SiNx,,,20,120,400,,,,47,,,,,,,,,386.4,,8.4,1.15,0.81,Manual,0,0,0,
SPD315,SiNx,,384,,,0,,0,,Fab,,FN,7/30/12,155,SiNx,,,20,120,400,,,,47,,,,,,,,,384.1,,,,,,0,0,0,
SPD316,SiNx,,385,,,0,,0,,Fab,,FN,7/30/12,155,SiNx,,,20,120,400,,,,47,,,,,,,,,384.5,,,,,,0,0,0,
SPD317,Glass,8.2,393,,,322,,0,,Fab,,FN,7/30/12,155,Glass,,,20,120,400,,,,47,,,0.3294,0.4195,0.2511,,8.2,,393.2,,,,,,322.45,0,4.1,
SPD318,SiNx,,356,,,0,,0,,Fab,,FN,7/30/12,156,SiNx,,,20,124,400,,,,47,,,,,,,,,356.1,,,,,,0,0,0,
SPD319,SiNx,,355,,,0,,0,,Fab,,FN,7/30/12,156,SiNx,,,20,124,400,,,,47,,,,,,,,,354.8,,,,,,0,0,0,
SPD320,SiNx,,356,8.4,1.06,0,0.81,0,,Tc Meas,,AR,7/30/12,156,SiNx,,,20,124,400,,,,47,,,,,,,,,355.8,,8.4,1.06,0.81,Manual,0,0,0,
SPD321,Glass,8.1,358,,,290,,0,,Fab,,FN,7/30/12,156,Glass,,,20,124,400,,,,47,,,0.1017,0.4228,0.4755,,8.1,,358.3,,,,,,290.19,0,3.92,
SPD322,SiNx,,151,11.06,0.53,0,,0,XRD with YI,Optimization of Growth Parameters on SiNx,,"DF, YI",8/2/12,157,SiNx,,,20,600,400,,,,47,,,,,,,,,150.6,,11.06,0.53,,Manual,0,0,0,
SPD323,SiNx,,155,11.11,0.52,0,,0,,Optimization of Growth Parameters on SiNx,,"DF, YI",8/2/12,157,SiNx,,,20,600,400,,,,47,,,,,,,,,155.2,,11.11,0.52,,Manual,0,0,0,
SPD324,SiNx,,157,11.07,0.53,0,,0,,Optimization of Growth Parameters on SiNx,,"DF, YI",8/2/12,157,SiNx,,,20,600,400,,,,47,,,,,,,,,157,,11.07,0.53,,Manual,0,0,0,
SPD325,Glass,,158,11.14,0.51,0,,0,,Optimization of Growth Parameters on SiNx,,"DF, YI",8/2/12,157,Glass,,,20,600,400,,,,47,,,0.5326,0.0958,0.3716,too thick for optical measurements,,,157.7,,11.14,0.51,,Manual,0,0,0,
SPD354,SiNx,,44,11.1,0.19,0,0.899,0,,Examining Bias,,YI,8/6/12,165,SiNx,,,20,700,400,,,,47,,,,,,,,,43.5,,11.1,0.19,0.9,Manual,0,0,0,
SPD355,SiNx,,45,,,0,,0,,Examining Bias,,YI,8/6/12,165,SiNx,,,20,700,400,,,,47,,,,,,,,,44.6,,,,,,0,0,0,
SPD356,SiNx,,44,,,0,,0,,Examining Bias,,YI,8/6/12,165,SiNx,,,20,700,400,,,,47,,,,,,,,,43.9,,,,,,0,0,0,
SPD357,Glass,,44,,,0,,0,,Examining Bias,,YI,8/6/12,165,Glass,,,20,700,400,,,,47,,,,,,,,,43.5,,,,,,0,0,0,
SPD358,SiNx,,29,11.9,0.21,0,0.919,0,,Optimization of Growth Parameters on SiNx,,YI,8/6/12,166,SiNx,,,20,500,,,,,47,,,,,,,,,29.3,,11.9,0.21,0.92,Manual,0,0,0,
SPD359,SiNx,,29,,,0,,0,,Optimization of Growth Parameters on SiNx,,YI,8/6/12,166,SiNx,,,20,500,,,,,47,,,,,,,,,29.3,,,,,,0,0,0,
SPD360,SiNx,,29,,,0,,0,,Optimization of Growth Parameters on SiNx,,YI,8/6/12,166,SiNx,,,20,500,,,,,47,,,,,,,,,29.3,,,,,,0,0,0,
SPD361,Glass,,29,,,0,,0,,Optimization of Growth Parameters on SiNx,,YI,8/6/12,166,Glass,,,20,500,,,,,47,,,,,,,,,29.3,,,,,,0,0,0,
SPD362,Sinx,,417,,,0,,0,,Optimization of Growth Parameters on SiNx,,YI,8/8/12,167,Sinx,,,20,124,,,,,47,,,,,,,,,417.5,,,,,,0,0,0,
SPD363,Sinx,8.4,356,,,299,,0,,Optimization of Growth Parameters on SiNx,,YI,8/8/12,167,Sinx,,,20,124,,,,,47,,,0.3316,0.4153,0.2532,,8.4,,356.1,,,,,,299.14,0,4.06,
SPD364,Sinx,,359,8.6,1.12,0,,0,,Optimization of Growth Parameters on SiNx,,YI,8/8/12,167,Sinx,,,20,124,,,,,47,,,,,,,,,359,,8.6,1.12,,,0,0,0,
SPD365,Glass,,358,,,0,,0,,Optimization of Growth Parameters on SiNx,,YI,8/8/12,167,Glass,,,20,124,,,,,47,,,,,,,,,358,,,,,,0,0,0,
SPD366,Sinx,,"1,056",5,,0,,0,,Optimization of Growth Parameters on SiNx,,YI,8/8/12,168,Sinx,,,20,60,,,,,47,,,,,,,,,"1,056.20",,5,,,,0,0,0,
SPD367,Sinx,,"1,035",,,0,,0,,Optimization of Growth Parameters on SiNx,,YI,8/8/12,168,Sinx,,,20,60,,,,,47,,,,,,,,,"1,034.90",,,,,,0,0,0,
SPD368,Sinx,,"1,053",,,0,,0,,Optimization of Growth Parameters on SiNx,,YI,8/8/12,168,Sinx,,,20,60,,,,,47,,,,,,,,,"1,052.70",,,,,,0,0,0,
SPD369,Glass,3.7,"1,235",,,457,,0,,Optimization of Growth Parameters on SiNx,,YI,8/8/12,168,Glass,,,20,60,,,,,47,,,0.2075,0.6057,0.1868,,3.7,,"1,234.60",,,,,,456.82,0,3.7,
SPD370,Sinx,,624,7.1,,0,0.78,0,,Optimization of Growth Parameters on SiNx,,YI,8/8/12,169,Sinx,,,20,88,,,,,47,,,,,,,,,624.5,,7.1,,0.78,Manual,0,0,0,
SPD371,Sinx,,632,,,0,,0,,Optimization of Growth Parameters on SiNx,,YI,8/8/12,169,Sinx,,,20,88,,,,,47,,,,,,,,,631.6,,,,,,0,0,0,
SPD372,Sinx,,170,,,0,,0,,Optimization of Growth Parameters on SiNx,,YI,8/8/12,169,Sinx,,,20,88,,,,,47,,,,,,,,,169.9,,,,,,0,0,0,
SPD373,Glass,5.7,171,,,98,,0,,Optimization of Growth Parameters on SiNx,,YI,8/8/12,169,Glass,,,20,88,,,,,47,,,0.1746,0.5111,0.3143,,5.7,,171.3,,,,,,97.63,0,3.89,
SPD374,Sinx,,169,9.9,,0,0.829,0,,Optimization of Growth Parameters on SiNx; KAS use for baking experiment.,,YI,8/8/12,170,Sinx,,,20,248,,,,,47,,,,,,,,,169.1,,9.9,,0.83,Manual,0,0,0,
SPD375,Sinx,,168,,,0,,0,,Optimization of Growth Parameters on SiNx; KAS use for baking experiment.,,YI,8/8/12,170,Sinx,,,20,248,,,,,47,,,,,,,,,168.1,,,,,,0,0,0,
SPD376,Sinx,,,,,0,,0,,Optimization of Growth Parameters on SiNx,,YI,8/8/12,170,Sinx,,,20,248,,,,,47,,,,,,,,,,,,,,,0,0,0,
SPD377,Glass,16,,,,0,,0,,Optimization of Growth Parameters on SiNx,,YI,8/8/12,170,Glass,,,20,248,,,,,47,,,0.5712,0.2428,0.186,,16,,,,,,,,0,0,3.87,
SPD378,MgO,,635,6.5,,0,0.41,0,,Stress tests,,AR,8/9/12,171,MgO,,,800,88,,,,,47,,,,,,,,,634.7,,6.5,,0.41,Manual,0,0,0,
SPD379,MgO,,612,6.5,,0,1.083,0,,Stress tests,,AR,8/9/12,171,MgO,,,800,88,,,,,47,,,,,,,,,612,,6.5,,1.08,Manual,0,0,0,
SPD380,MgO,,613,6.9,,0,0.473,0,,Stress tests,,AR,8/9/12,171,MgO,,,800,88,,,,,47,,,,,,,,,613,,6.9,,0.47,Manual,0,0,0,
SPD381,MgO,,629,6.7,,0,0.456,0,,Stress tests,,AR,8/9/12,171,MgO,,,800,88,,,,,47,,,,,,,,,628.7,,6.7,,0.46,Manual,0,0,0,
SPD382,SiNx,,,,,0,,0,,SiNx with Au markers,,YI,8/9/12,172,SiNx,,,20,124,,,,,47,,,,,,,,,,,,,,,0,0,0,
SPD383,Sinx,,,,,0,,0,,SiNx with Au markers,,YI,8/9/12,172,Sinx,,,20,124,,,,,47,,,,,,,,,,,,,,,0,0,0,
SPD384,Glass,,412,,1.27,0,,0,,SiNx with Au markers,,YI,8/9/12,172,Glass,,,20,124,,,,,47,,,,,,,,,412,,,1.27,,,0,0,0,
SPD252,MgO,,393,8.6,,0,0.805,0,,Tc vs Thickness and Detectors,,QZ,7/3/12,138,MgO,,,800,72,400,,,,47,,,,,,,,,392.8,,8.6,,0.81,,0,0,0,
SPD385,Glass,7.9,426,,,336,,0,,SiNx with Au markers,,YI,8/9/12,172,Glass,,,20,124,,,,,47,,,0.274,0.4311,0.2949,,7.9,,425.6,,,,,,336.21,0,3.82,
SPD386,Al2O3,,233,12.9,0.84,0,,0,,"Examining MgO vs Sapphire, cleaned substrate (acid), bottom is colored ",,YI,8/14/12,173,Al2O3,,,800,140,,,,,47,,,,,,,,,233.3,,12.9,0.84,,,0,0,0,
SPD387,Al2O3,7.3,241,12.6,0.87,176,,"22,122",,"Examining MgO vs Sapphire, cleaned substrate (acid)",,YI,8/14/12,173,Al2O3,,,800,140,,,,,47,,,0.2411,0.4495,0.3094,,7.3,,240.5,,12.6,0.87,,,175.57,"22,122.11",3.13,
SPD388,MgO,,439,10.9,1.72,0,0.552,0,,"Examining MgO vs Sapphire cleaned with acetone et al, bottom is colored",,YI,8/14/12,173,MgO,,,800,140,,,,,47,,,,,,,,,438.9,,10.9,1.72,0.55,Manual,0,0,0,
SPD389,MgO,6.5,494,10.5,1.78,321,0.507,"33,730",,"Examining MgO vs Sapphire cleaned with acetone et al,",,YI,8/14/12,173,MgO,,,800,140,,,,,47,,,0.2203,0.4813,0.2984,,6.5,,494.2,,10.5,1.78,0.51,Manual,321.24,"33,729.83",2.79,
SPD390,MgO,,779,8.5,2.26,0,0.54,0,,,,DF,8/15/12,174,MgO,,,800,68,,,,,47,,,,,,,,,779.1,,8.5,2.26,0.54,,0,0,0,
SPD391,MgO,2.7,812,,,219,,0,,,,DF,8/15/12,174,MgO,,,800,68,,,,,47,,,0.1553,0.6673,0.1773,,2.7,,812.4,,,,,,219.34,0,2.38,
SPD392,MgO,,709,,,0,,0,,,,DF,8/15/12,174,MgO,,,800,68,,,,,47,,,,,,,,,708.9,,,,,,0,0,0,
SPD393,MgO,,685,,,0,,0,,,,DF,8/15/12,174,MgO,,,800,68,,,,,47,,,,,,,,,685.1,,,,,,0,0,0,
SPD394,Al2O3,,218,12.2,0.75,0,0.894,0,,"Examining MgO vs Sapphire, bottom is colored",,YI,8/16/12,175,Al2O3,,,800,140,,,,,47,,,,,,,,,217.7,,12.2,0.75,0.89,Manual,0,0,0,
SPD395,Al2O3,7.5,225,12.6,0.78,169,0.876,"21,244",Taken for XRD YI,Examining MgO vs Sapphire,,YI,8/16/12,175,Al2O3,,,800,140,,,,,47,,,0.2416,0.4458,0.3126,,7.5,,224.8,,12.6,0.78,0.88,Manual,168.6,"21,243.60",3.21,
SPD396,MgO,,201,12.7,0.81,0,0.749,0,,Examining MgO vs Sapphire,,YI,8/16/12,175,MgO,,,800,140,,,,,47,,,,,,,,,200.5,,12.7,0.81,0.75,Manual,0,0,0,
SPD397,MgO,6.3,207,12.7,0.85,130,0.747,"16,559",Taken for XRD YI,"Examining MgO vs Sapphire, bottom is colored",,YI,8/16/12,175,MgO,,,800,140,,,,,47,,,0.2211,0.4893,0.2896,,6.3,,207,,12.7,0.85,0.75,Manual,130.38,"16,558.87",2.7,
SPD398,SiNx,,356,8.9,1.05,0,0.834,0,,Removing water layer 160C preheating,,"YI,AR",8/17/12,176,SiNx,,,20,124,,,,,47,,,,,,,,,356.1,,8.9,1.05,0.83,Manual,0,0,0,
SPD399,SiNx,,365,8.8,1.04,0,0.816,0,,Removing water layer 160C preheating,,"YI,AR",8/17/12,176,SiNx,,,20,124,,,,,47,,,,,,,,,364.9,,8.8,1.04,0.82,Manual,0,0,0,
SPD400,SiNx,,367,8.53,0.98,0,0.822,0,,Removing water layer 160C preheating,,"YI,AR",8/17/12,176,SiNx,,,20,124,,,,,47,,,,,,,,,366.9,,8.53,0.98,0.82,Manual,0,0,0,
SPD401,Glass,7.7,349,,,269,,0,,Removing water layer 160C preheating,,"YI,AR",8/17/12,176,Glass,,,20,124,,,,,47,,,0.0966,0.4384,0.465,,7.7,,348.7,,,,,Manual,268.53,0,3.73,
SPD402,MgO,,480,,,0,,0,,Reproducing 10% device efficiency conditions,,"YI,AR",8/20/12,177,MgO,,,800,80,,,,,47,,,,,,,,,480.4,,,,,,0,0,0,
SPD403,MgO,,481,,,0,,0,,Reproducing 10% device efficiency conditions,,"YI,AR",8/20/12,177,MgO,,,800,80,,,,,47,,,,,,,,,481.4,,,,,,0,0,0,
SPD404,MgO,,,,,0,,0,,Reproducing 10% device efficiency conditions,,"YI,AR",8/20/12,177,MgO,,,800,80,,,,,47,,,,,,,,,,,,,,,0,0,0,
SPD405,MgO,3.1,,10.55,1.66,0,0.669,0,,Reproducing 10% device efficiency conditions,,"YI,AR",8/20/12,177,MgO,,,800,80,,,,,47,,,0.1543,0.6391,0.2065,,3.1,,,,10.55,1.66,0.67,Manual,0,0,2.33,
SPD410,Al2O3,,564,,,0,,0,,"Comparing Al2O3 with MgO in the same batch. Cleaned with- H3PO4:H2SO4 3:1, and acetone+IPA+N2",,YI,8/24/12,180,Al2O3,,,800,100,,,,,47,,,,,,,,,564.2,,,,,,0,0,0,
SPD411,Al2O3,,567,7.8,1.73,0,0.518,0,,"""",,YI,8/24/12,180,Al2O3,,,800,100,,,,,47,,,,,,,,,567.4,,7.8,1.73,0.52,,0,0,0,
SPD412,MgO,,573,,,0,,0,,"""",,YI,8/24/12,180,MgO,,,800,100,,,,,47,,,,,,,,,573.3,,,,,,0,0,0,
SPD413,MgO,,583,6.5,1.66,0,0.374,0,,"""",,YI,8/24/12,180,MgO,,,800,100,,,,,47,,,,,,,,,582.8,,6.5,1.66,0.37,,0,0,0,
SPD414,Sinx,,444,,,0,,0,,SiN same conditions as saturating SPD222,,YI,8/27/12,181,Sinx,,,RT,120,,,,,47,,,,,,,,,443.8,,,,,,0,0,0,
SPD415,SInx,,,,,0,,0,,""" broken into two pieces",,YI,8/27/12,181,SInx,,,RT,120,,,,,47,,,,,,,,,,,,,,,0,0,0,
SPD416,Sinx,,441,,,0,,0,,"""",,YI,8/27/12,181,Sinx,,,RT,120,,,,,47,,,,,,,,,440.9,,,,,,0,0,0,
SPD417,Glass,7.7,448,,,345,,0,,"""",,YI,8/27/12,181,Glass,,,RT,120,,,,,47,,,0.3205,0.4351,0.2443,,7.7,,447.9,,,,,,344.92,0,3.85,
SPD418,MgO,,"1,016",,,0,,0,,Ultra-thin MgO films for Zhao,,YI,8/27/12,182,MgO,,,800,60,,,,,47,,,,,,,,,"1,015.80",,,,,,0,0,0,
SPD419,MgO,,987,,,0,,0,,"""",,YI,8/27/12,182,MgO,,,800,60,,,,,47,,,,,,,,,987.2,,,,,,0,0,0,
SPD420,MgO,,"1,480",,,0,,0,,"""",,YI,8/27/12,182,MgO,,,800,60,,,,,47,,,,,,,,,"1,480.40",,,,,,0,0,0,
SPD421,MgO,,974,6.4,2.14,0,0.463,0,,"""",,YI,8/27/12,182,MgO,,,800,60,,,,,47,,,,,,,,,974.2,,6.4,2.14,0.46,,0,0,0,
SPD422,MgO,,734,,,0,,0,,Ultra-thin MgO films for Zhao,,YI,8/27/12,183,MgO,,,800,68,,,,,47,,,,,,,,,733.9,,,,,,0,0,0,
SPD423,MgO,,723,,,0,,0,,"""",,YI,8/27/12,183,MgO,,,800,68,,,,,47,,,,,,,,,723.1,,,,,,0,0,0,
SPD424,MgO,,713,,,0,,0,,"""",,YI,8/27/12,183,MgO,,,800,68,,,,,47,,,,,,,,,713,,,,,,0,0,0,
SPD425,MgO,,733,7.3,1.93,0,0.56,0,,"""",,YI,8/27/12,183,MgO,,,800,68,,,,,47,,,,,,,,,733.2,,7.3,1.93,0.56,,0,0,0,
SPD426,SiNx,,173,,,0,,0,,Examining growth on SiN @ 180C (overshoot 250C).,,YI,8/31/12,184,SiNx,,,RT,124,,,,,47,,,,,,,,,172.8,,,,,,0,0,0,
SPD427,SiNx,,172,,,0,,0,,"""",,YI,8/31/12,184,SiNx,,,RT,124,,,,,47,,,,,,,,,172.1,,,,,,0,0,0,
SPD428,SiNx,,177,10.4,,0,0.9,0,,"""",,YI,8/31/12,184,SiNx,,,RT,124,,,,,47,,,,,,,,,176.8,,10.4,,0.9,,0,0,0,
SPD429,Glass,~14,170,,,#VALUE!,,#VALUE!,,"""",,YI,8/31/12,184,Glass,,,RT,124,,,,,47,,,0.4597,0.282,0.2583,slightly too thick for optical determination,~14,,170.3,,,,,,#VALUE!,#VALUE!,#VALUE!,
SPD430,SiNx,,436,,,0,,0,,"Examining the influence of changing Ar:N2 ratio during first 16 sec (""nucleation"") and the rest of the growth (""growth""). Growth conditions are constant- 26.5:6 for the rest 108sec. Here, nucleation condition is: 26.5:12",,YI,8/31/12,185,SiNx,,,RT,124,,,,,47,,,,,,,,,436.2,,,,,,0,0,0,
SPD431,SiNx,,438,8.1,1.31,0,0.796,0,,"""-Nucleation and growth 26.5:12",,YI,8/31/12,185,SiNx,,,RT,124,,,,,47,,,,,,,,,437.8,,8.1,1.31,0.8,,0,0,0,
SPD432,Glass,,429,,,0,,0,,"""-Nucleation and growth 26.5:12",,YI,8/31/12,185,Glass,,,RT,124,,,,,47,,,,,,,,,429.1,,,,,,0,0,0,
SPD433,Glass,8,425,,,340,,0,,"""-Nucleation and growth 26.5:12",,YI,8/31/12,185,Glass,,,RT,124,,,,,47,,,0.2901,0.4284,0.2815,,8,,425.1,,,,,,340.08,0,3.87,
SPD434,SiNx,,411,,,0,,0,,"""-Nucleation and growth 26.5:8",,YI,8/31/12,186,SiNx,,,RT,124,,,,,47,,,,,,,,,411.3,,,,,,0,0,0,
SPD435,SiNx,,409,8.6,0.93,0,0.825,0,,"""-Nucleation and growth 26.5:8",,YI,8/31/12,186,SiNx,,,RT,124,,,,,47,,,,,,,,,409.2,,8.6,0.93,0.83,,0,0,0,
SPD436,Glass,,408,,,0,,0,,"""-Nucleation and growth 26.5:8",,YI,8/31/12,186,Glass,,,RT,124,,,,,47,,,,,,,,,408.1,,,,,,0,0,0,
SPD437,Glass,8,420,,,336,,0,,"""-Nucleation and growth 26.5:8",,YI,8/31/12,186,Glass,,,RT,124,,,,,47,,,0.322,0.4265,0.2515,,8,,420,,,,,,335.99,0,3.87,
SPD438,SiNx,,392,,,0,,0,broken into two,"""-Nucleation and growth 26.5:4",,YI,8/31/12,187,SiNx,,,RT,124,,,,,47,,,,,,,,,391.8,,,,,,0,0,0,
SPD439,Glass,,395,,,0,,0,,"""-Nucleation and growth 26.5:4",,YI,8/31/12,187,Glass,,,RT,124,,,,,47,,,,,,,,,394.7,,,,,,0,0,0,
SPD440,Glass,,397,,,0,,0,,"""-Nucleation and growth 26.5:4",,YI,8/31/12,187,Glass,,,RT,124,,,,,47,,,,,,,,,396.9,,,,,,0,0,0,
SPD441,Glass,8.3,383,,,317,,0,,"""-Nucleation and growth 26.5:4",,YI,8/31/12,187,Glass,,,RT,124,,,,,47,,,0.3228,0.4172,0.26,,8.3,,382.5,,,,,,317.49,0,4.02,
SPD442,SiNx,,430,,,0,,0,,"""-Nucleation and growth 26.5:10",,YI,8/31/12,188,SiNx,,,RT,124,,,,,47,,,,,,,,,430.3,,,,,,0,0,0,
SPD443,SiNx,,446,8.5,1.42,0,0.78,0,,"""-Nucleation and growth 26.5:10",,YI,8/31/12,188,SiNx,,,RT,124,,,,,47,,,,,,,,,445.7,,8.5,1.42,0.78,,0,0,0,
SPD444,Glass,,450,,,0,,0,,"""-Nucleation and growth 26.5:10",,YI,8/31/12,188,Glass,,,RT,124,,,,,47,,,,,,,,,449.8,,,,,,0,0,0,
SPD445,Glass,7.8,432,,,337,,0,,"""-Nucleation and growth 26.5:10",,YI,8/31/12,188,Glass,,,RT,124,,,,,47,,,0.27,0.4347,0.2953,,7.8,,432.1,,,,,,337.06,0,3.77,
SPD446,SiNx,,404,,,0,,0,,"""-Nucleation and growth 26.5:2",,YI,8/31/12,189,SiNx,,,RT,124,,,,,47,,,,,,,,,403.7,,,,,,0,0,0,
SPD447,SiNx,,392,8.4,1.19,0,0.818,0,,"""-Nucleation and growth 26.5:2",,YI,8/31/12,189,SiNx,,,RT,124,,,,,47,,,,,,,,,392.2,,8.4,1.19,0.82,,0,0,0,
SPD448,Glass,,384,,,0,,0,,"""-Nucleation and growth 26.5:2",,YI,8/31/12,189,Glass,,,RT,124,,,,,47,,,,,,,,,383.7,,,,,,0,0,0,
SPD449,Glass,8.5,376,,,320,,0,,"""-Nucleation and growth 26.5:2",,YI,8/31/12,189,Glass,,,RT,124,,,,,47,,,0.3346,0.4101,0.255,,8.5,,376.5,,,,,,319.99,0,4.11,
SPD450,SiNx,,422,,,0,,0,,"""-Nucleation and growth 26.5:6 (Control deposition)",,YI,8/31/12,190,SiNx,,,RT,124,,,,,47,,,,,,,,,421.8,,,,,,0,0,0,
SPD451,SiNx,,423,8.4,,0,0.793,0,,"""-Nucleation and growth 26.5:6 (Control deposition)",,YI,8/31/12,190,SiNx,,,RT,124,,,,,47,,,,,,,,,423,,8.4,,0.79,,0,0,0,
SPD452,Glass,,429,,,0,,0,,"""-Nucleation and growth 26.5:6 (Control deposition)",,YI,8/31/12,190,Glass,,,RT,124,,,,,47,,,,,,,,,428.7,,,,,,0,0,0,
SPD453,Glass,8.1,403,,,327,,0,,"""-Nucleation and growth 26.5:6 (Control deposition)",,YI,8/31/12,190,Glass,,,RT,124,,,,,47,,,0.3271,0.4246,0.2482,,8.1,,403.1,,,,,,326.51,0,3.92,
SPD454,SiNx,,295,,,0,,0,,"""-Nucleation and growth 26.5:0",,YI,8/31/12,191,SiNx,,,RT,124,,,,,47,,,,,,,,,294.7,,,,,,0,0,0,
SPD455,SiNx,,465,6.1,1.27,0,0.82,0,,"""-Nucleation and growth 26.5:0",,YI,8/31/12,191,SiNx,,,RT,124,,,,,47,,,,,,,,,464.8,,6.1,1.27,0.82,,0,0,0,
SPD456,Glass,,404,,,0,,0,,"""-Nucleation and growth 26.5:0",,YI,8/31/12,191,Glass,,,RT,124,,,,,47,,,,,,,,,404.3,,,,,,0,0,0,
SPD457,Glass,6.2,738,,,458,,0,,"""-Nucleation and growth 26.5:0",,YI,8/31/12,191,Glass,,,RT,124,,,,,47,,,0.2702,0.4922,0.2376,,6.2,,737.9,,,,,,457.52,0,3,
SPD458,MgO,,212,,,0,,0,,"MgO for Zhao- (sample-target distance was far), samples were cleaned with acetone and IPA",,YI,9/4/12,192,MgO,,,800,76,,,,,47,,,,,,,,,212,,,,,,0,0,0,
SPD459,MgO,,200,,,0,,0,,"MgO for Zhao- (sample-target distance was far), samples were cleaned with acetone and IPA",,YI,9/4/12,192,MgO,,,800,76,,,,,47,,,,,,,,,199.6,,,,,,0,0,0,
SPD460,MgO,,210,,,0,,0,,"MgO for Zhao- (sample-target distance was far), samples were cleaned with acetone and IPA",,YI,9/4/12,192,MgO,,,800,76,,,,,47,,,,,,,,,209.7,,,,,,0,0,0,
SPD461,MgO,,209,,,0,,0,,"MgO for Zhao- (sample-target distance was far), samples were cleaned with acetone and IPA",,YI,9/4/12,192,MgO,,,800,76,,,,,47,,,,,,,,,209.1,,,,,,0,0,0,
SPD462,MgO,,648,,,0,,0,Unknown materials deposited on back. Pressure is high when hearter is on,Fab for Array,,Zhao,9/7/12,193,MgO,,,800,60,,,,,47,,,,,,,,,648.1,,,,,,0,0,0,
SPD463,MgO,,"1,025",,,0,,0,Unknown materials deposited on back. Pressure is high when hearter is on,Fab for Array,,Zhao,9/7/12,193,MgO,,,800,60,,,,,47,,,,,,,,,"1,024.80",,,,,,0,0,0,
SPD464,MgO,,742,,,0,,0,Unknown materials deposited on back. Pressure is high when hearter is on,Fab for Array,,Zhao,9/7/12,193,MgO,,,800,60,,,,,47,,,,,,,,,742,,,,,,0,0,0,
SPD465,MgO,,652,,,0,,0,Unknown materials deposited on back. Pressure is high when hearter is on,Fab for Array,,Zhao,9/7/12,193,MgO,,,800,60,,,,,47,,,,,,,,,652.3,,,,,,0,0,0,
SPD466,MgO,,"1,343",,,0,,0,Pressure goes up 1e-5 Torr when heater is on,Fab for Array,,Zhao,9/8/12,194,MgO,,,800,70,,,,,47,,,,,,,,,"1,343.30",,,,,,0,0,0,
SPD467,MgO,,548,,,0,,0,Pressure goes up 1e-5 Torr when heater is on,Fab for Array,,Zhao,9/8/12,194,MgO,,,800,70,,,,,47,,,,,,,,,547.8,,,,,,0,0,0,
SPD468,MgO,,"1,626",,,0,,0,Pressure goes up 1e-5 Torr when heater is on,Fab for Array,,Zhao,9/8/12,194,MgO,,,800,70,,,,,47,,,,,,,,,"1,626.10",,,,,,0,0,0,
SPD469,MgO,3,800,,,240,,0,Pressure goes up 1e-5 Torr when heater is on,Fab for Array,,Zhao,9/8/12,194,MgO,,,800,70,,,,,47,,,0.1469,0.6473,0.2058,,3,,800,,,,,,240.01,0,2.57,
SPD470,MgO,,"1,236",,,0,,0,Forgot to clean the target after opening the chamber,Fab for Array,,Zhao,9/11/12,195,MgO,,,800,70,,,,,47,,,,,,,,,"1,235.90",,,,,,0,0,0,
SPD471,MgO,,"1,733",,,0,,0,Forgot to clean the target after opening the chamber,Fab for Array,,Zhao,9/11/12,195,MgO,,,800,70,,,,,47,,,,,,,,,"1,732.80",,,,,,0,0,0,
SPD472,MgO,,"2,203",,,0,,0,Forgot to clean the target after opening the chamber,Fab for Array,,Zhao,9/11/12,195,MgO,,,800,70,,,,,47,,,,,,,,,"2,203.50",,,,,,0,0,0,
SPD473,MgO,2.6,"1,529",,,398,,0,Forgot to clean the target after opening the chamber,Fab for Array,,Zhao,9/11/12,195,MgO,,,800,70,,,,,47,,,0.1493,0.6681,0.1826,,2.6,,"1,529.30",,,,,,397.63,0,2.23,
SPD474,MgO,,860,,,0,,0,maybe bad,Fab for Array,,Zhao,9/12/12,196,MgO,,,800,70,,,,,47,,,,,,,,,860.2,,,,,,0,0,0,
SPD475,MgO,,786,,,0,,0,"maybe bad,used as testing dose",Fab for Array,,Zhao,9/12/12,196,MgO,,,800,70,,,,,47,,,,,,,,,785.9,,,,,,0,0,0,
SPD476,MgO,,779,,,0,,0,"maybe bad, used as line-space pattern",Fab for Array,,Zhao,9/12/12,196,MgO,,,800,70,,,,,47,,,,,,,,,779,,,,,,0,0,0,
SPD477,MgO,2.6,779,,,202,,0,maybe bad,Fab for Array,,Zhao,9/12/12,196,MgO,,,800,70,,,,,47,,,0.1544,0.6708,0.1748,strange shape and color,2.6,,778.8,,,,,,202.49,0,2.23,
SPD478,MgO,,432,,,0,,0,Go to array,Fab for Array,,Zhao,9/13/12,197,MgO,,,800,90,,,,,47,,,,,,,,,432.1,,,,,,0,0,0,
SPD479,MgO,,435,,,0,,0,Go to array,Fab for Array,,Zhao,9/13/12,197,MgO,,,800,90,,,,,47,,,,,,,,,434.7,,,,,,0,0,0,
SPD480,MgO,,436,,,0,,0,Go to array,Fab for Array,,Zhao,9/13/12,197,MgO,,,800,90,,,,,47,,,,,,,,,435.7,,,,,,0,0,0,
SPD481,MgO,3.6,450,9.2,1.85,162,0.64,"14,904",Tc testing done.,Fab for Array,,Zhao,9/13/12,197,MgO,,,800,90,,,,,47,,,0.1835,0.6111,0.2054,,3.6,,450,,9.2,1.85,0.64,,162,"14,904.45",2.4,
SPD482,MgO,,499,,,0,,0,Hold on  for array,Fab for Array,,Zhao,9/13/12,198,MgO,,,800,80,,,,,47,,,,,,,,,498.8,,,,,,0,0,0,
SPD483,MgO,,494,,,0,,0,Hold on  for array,Fab for Array,,Zhao,9/13/12,198,MgO,,,800,80,,,,,47,,,,,,,,,493.7,,,,,,0,0,0,
SPD484,MgO,,485,,,0,,0,Hold on  for array,Fab for Array,,Zhao,9/13/12,198,MgO,,,800,80,,,,,47,,,,,,,,,485.4,,,,,,0,0,0,
SPD485,MgO,3.2,504,,,161,,0,Tc testing done.,Fab for Array,,Zhao,9/13/12,198,MgO,,,800,80,,,,,47,,,0.1774,0.6338,0.1888,,3.2,,503.9,,,,,,161.24,0,2.4,
SPD486,MgO,,548,,,0,,0,Go toåÊ detectors,Fab for Array,,Zhao,9/14/12,199,MgO,,,800,75,,,,,47,,,,,,,,,547.6,,,,,,0,0,0,
SPD487,MgO,,543,,,0,,0,Go to detectors,Fab for Array,,Zhao,9/14/12,199,MgO,,,800,75,,,,,47,,,,,,,,,542.8,,,,,,0,0,0,
SPD488,MgO,,553,,,0,,0,Hold on  for array,Fab for Array,,Zhao,9/14/12,199,MgO,,,800,75,,,,,47,,,,,,,,,553,,,,,,0,0,0,
SPD489,MgO,2.9,542,9.5,2.11,157,0.66,"14,940",Tc testing done.,Fab for Array,,Zhao,9/14/12,199,MgO,,,800,75,,,,,47,,,0.1692,0.6512,0.1795,,2.9,,542.3,,9.5,2.11,0.66,,157.27,"14,940.43",2.32,
SPD490,MgO,,656,,,0,,0,Go to detector,Fab for Array,,Zhao,9/14/12,200,MgO,,,800,65,,,,,47,,,,,,,,,656.3,,,,,,0,0,0,
SPD491,MgO,,649,,,0,,0,Go to detector,Fab for Array,,Zhao,9/14/12,200,MgO,,,800,65,,,,,47,,,,,,,,,649.1,,,,,,0,0,0,
SPD492,MgO,2.5,646,,,161,,0,Hold on,Fab for Array,,Zhao,9/14/12,200,MgO,,,800,65,,,,,47,,,0.1666,0.677,0.1564,,2.5,,645.6,,,,,,161.41,0,2.31,
SPD493,MgO,,644,9.1,2.09,0,0.63,0,Tc testing done.,Fab for Array,,Zhao,9/14/12,200,MgO,,,800,65,,,,,47,,,,,,,,,644.4,,9.1,2.09,0.63,,0,0,0,
SPD494,MgO,,695,,,0,,0,Forgot to turn on the rotation,Fab for Array; RIE test,,Zhao,9/16/12,201,MgO,,,800,70,,,,,47,,,,,,,,,695.2,,,,,,0,0,0,
SPD495,MgO,,581,,,0,,0,Forgot to turn on the rotation,Fab for Array,,Zhao,9/16/12,201,MgO,,,800,70,,,,,47,,,,,,,,,581.4,,,,,,0,0,0,
SPD496,MgO,,"1,108",,,0,,0,Forgot to turn on the rotation,Fab for Array. RIE test,,Zhao,9/16/12,201,MgO,,,800,70,,,,,47,,,,,,,,,"1,107.50",,,,,,0,0,0,
SPD497,MgO,2.5,,,,0,,0,Forgot to turn on the rotation,Fab for Array,,Zhao,9/16/12,201,MgO,,,800,70,,,,,47,,,0.1551,0.6768,0.1681,,2.5,,,,,,,,0,0,2.14,
SPD498,MgO,,593,9.75,2.4,0,0.64,0,Tc testing done.,Fab for Array,,Zhao,9/16/12,202,MgO,,,800,70,,,,,47,,,,,,,,,592.7,,9.75,2.4,0.64,,0,0,0,
SPD499,MgO,,576,,,0,,0,Hold for Fab,Fab for Array,,Zhao,9/16/12,202,MgO,,,800,70,,,,,47,,,,,,,,,575.6,,,,,,0,0,0,
SPD500,MgO,,572,,,0,,0,Hold for Fab,Fab for Array,,Zhao,9/16/12,202,MgO,,,800,70,,,,,47,,,,,,,,,571.6,,,,,,0,0,0,
SPD501,MgO,2.6,736,,,191,,0,Rs different a lot from others,Fab for Array,,Zhao,9/16/12,202,MgO,,,800,70,,,,,47,,,0.1584,0.6733,0.1682,,2.6,,736.3,,,,,,191.43,0,2.23,
SPD502,,,,,,0,,0,,,,,,,,,,,,,,,,47,,,,,,,,,,,,,,,0,0,#DIV/0!,
SPD503,,,,,,0,,0,,,,,,,,,,,,,,,,47,,,,,,,,,,,,,,,0,0,#DIV/0!,
SPD504,,,,,,0,,0,,,,,,,,,,,,,,,,47,,,,,,,,,,,,,,,0,0,#DIV/0!,
SPD505,,,,,,0,,0,,,,,,,,,,,,,,,,47,,,,,,,,,,,,,,,0,0,#DIV/0!,
SPD506,,,,,,0,,0,,,,,,,,,,,,,,,,47,,,,,,,,,,,,,,,0,0,#DIV/0!,
SPD507,,,,,,0,,0,,,,,,,,,,,,,,,,47,,,,,,,,,,,,,,,0,0,#DIV/0!,
SPD508,,,,,,0,,0,,,,,,,,,,,,,,,,47,,,,,,,,,,,,,,,0,0,#DIV/0!,
SPD509,,,,,,0,,0,,,,,,,,,,,,,,,,47,,,,,,,,,,,,,,,0,0,#DIV/0!,
SPD510,MgO,,"2,392",,,0,,0,Contaminated in the edges,Substrate was cleaned with acetone+IPA+N2,,,10/10/12,211,MgO,,,800,68,,,,,47,,,,,,,,,"2,391.70",,,,,,0,0,0,
SPD511,MgO,,"2,321",,,0,,0,Contaminated in the edges and scratched,Substrate was cleaned with acetone+IPA+N2,,YI,10/10/12,211,MgO,,,800,68,,,,,47,,,,,,,,,"2,321.40",,,,,,0,0,0,
SPD512,MgO,,"3,348",,,0,,0,Contaminated in the edges and scratched,Substrate was cleaned with acetone+IPA+N2,,YI,10/10/12,211,MgO,,,800,68,,,,,47,,,,,,,,,"3,347.90",,,,,,0,0,0,
SPD513,MgO,,"2,161",,,0,,0,Contaminated in the edges and scratched,Substrate was cleaned with acetone+IPA+N2,,YI,10/10/12,211,MgO,,,800,68,,,,,47,,,,,,,,,"2,161.20",,,,,,0,0,0,
SPD514,MgO,,"1,586",,,0,,0,Substrate wascleaned with acetone+IPA+N2,Examining the contamination in previous samples,,,10/12/12,212,MgO,,,800,68,,,,,47,,,,,,,,,"1,585.80",,,,,,0,0,0,
SPD515,MgO,,"1,554",,,0,,0,,"""",,,10/12/12,212,MgO,,,800,68,,,,,47,,,,,,,,,"1,554.10",,,,,,0,0,0,
SPD516,MgO,,"1,504",,,0,,0,Substrate wascleaned with acetone+IPA+N2,"""",,,10/12/12,212,MgO,,,800,68,,,,,47,,,,,,,,,"1,504.30",,,,,,0,0,0,
SPD517,MgO,,,,,0,,0,,"""",,,10/12/12,212,MgO,,,800,68,,,,,47,,,,,,,,,,,,,,,0,0,0,
SPD518,MgO,,"1,421",<4.2K,,0,,#VALUE!,In Nitrogen Box; Backside covered in unknown material; did not superconduct,Tc measurements,,,10/16/12,213,MgO,,,800,68,400,5.3,26.5,3.2,47,,,,,,,,,"1,421.30",,<4.2K,,,,0,#VALUE!,0,
SPD519,MgO,,"1,475",,,0,,0,In Nitrogen Box; Backside covered in unknown material,,,,10/16/12,213,MgO,,,800,68,400,5.3,26.5,3.2,47,,,,,,,,,"1,474.60",,,,,,0,0,0,
SPD520,MgO,,"1,379",,,0,,0,In Nitrogen Box; Backside covered in unknown material,,,,10/16/12,213,MgO,,,800,68,400,5.3,26.5,3.2,47,,,,,,,,,"1,378.80",,,,,,0,0,0,
SPD521,MgO,,"1,388",,,0,,0,In Nitrogen Box; Backside covered in unknown material,,,,10/16/12,213,MgO,,,800,68,400,5.3,26.5,3.2,47,,,,,,,,,"1,388.40",,,,,,0,0,0,
SPD522,Al2O3,3.6,996,,,358,,0,In Nitrogen Box,,,,10/17/12,215,Al2O3,,,800,80,400,5.3,26.5,3.2,47,,,0.1762,0.6138,0.21,based on T,3.59,,996.5,,,,,,357.73,0,2.69,
SPD523,Al2O3,3.6,"1,079",,,393,,0,In Nitrogen Box,,,,10/17/12,215,Al2O3,,,800,80,400,5.3,26.5,3.2,47,,,0.1756,0.6115,0.2129,based on T,3.64,,"1,079.40",,,,,,392.91,0,2.73,
SPD524,MgO,3.1,"1,124",,,351,,0,In Nitrogen Box,,,,10/17/12,215,MgO,,,800,80,400,5.3,26.5,3.2,47,,,0.1653,0.6398,0.1949,based on T,3.12,,"1,124.00",,,,,,350.7,0,2.34,
SPD525,Al2O3,3.5,950,,,336,,0,In Nitrogen Box,,,,10/17/12,215,Al2O3,,,800,80,400,5.3,26.5,3.2,47,,,0.1749,0.617,0.208,based on T,3.54,,950.1,,,,,,336.32,0,2.66,
