Repository: kamerlingh/insight-application

##Data Demo For Insight Data Science
####Kristen Sunter
####April 15, 2015

In this demo, I share some data gathered by my labmates and me on niobium nitride films deposited on different substrates. These films were then used to fabricate nanoscale devices to detect very low levels of light. The performance of the detectors depends on their thickness, so we need to know the thickness to select the films to use for fabrication. 

Many groups use the deposition time as a proxy for the thickness: the longer the niobium nitride is deposited, the thicker it is.

File: sample_data.csv (part 3 of 6)
Sample Name:,At a glance:,,,,,,,,Status:,Notes:,Process ID:,Used By:,Deposition Parameters:,,,,,,,,,,,,,,Thickness Measurements:,,,,,,Resistance Measurements:,,,,,,,,,
,Substrate:,d (nm),Rs,Tc,Delta Tc,Rho,RRR,Rho*Tc,,,,,Deposition Date:,Run #:,Substrate:,SiNx or SiO2 Thickness (nm):,Chuck Slot:,Temperature (C):,Deposition Time (s),Current setpoint (mA) -or- Power setpoint (W),Nitrogen Flow (sccm),Argon Flow (sccm),Pressure (mTorr),Chuck Height (mm),Pre-deposition Spark Power (W),"Peak Power, Shutter Open (W)",Reflectance:,Transmittance:,Absorptance:,Synthesis Protocol:,Thickness (nm) (Visible Trans),Thickness (nm) (IR Trans),R_sheet Initial,R_sheet_Tc,T_C,Delta T_C,RRR,Synthesis Protocol:,rho (uOhm*cm):,rho*Tc (Ohm*nm*K):,deposition rate (nm/min):,Exclude (Y if yes else ''):
SPD526,Al2O3,4.5,681,,,308,,0,In Nitrogen Box,,,,10/18/12,216,Al2O3,,,800,100,400,5.3,26.5,3.2,47,,,0.1896,0.5657,0.2447,based on T,4.53,,680.7,,,,,,308.34,0,2.72,
SPD527,Al2O3,4.6,678,,,310,,0,In Nitrogen Box,,,,10/18/12,216,Al2O3,,,800,100,400,5.3,26.5,3.2,47,,,0.1889,0.5639,0.2473,based on T,4.57,,678,,,,,,309.84,0,2.74,
SPD528,Al2O3,4.4,599,,,266,,0,In Nitrogen Box,Najafi Fab,,,10/18/12,216,Al2O3,,,800,100,400,5.3,26.5,3.2,47,,,0.1791,0.5711,0.2497,based on T,4.44,,598.6,,,,,,265.77,0,2.66,
SPD529,Al2O3,4.4,605,8.85,1.98,267,0.574,"23,659",In Nitrogen Box,Tc Measurements,,,10/18/12,216,Al2O3,,,800,100,400,5.3,26.5,3.2,47,,,0.1998,0.531,0.2693,based on T,4.42,,604.8,620,8.85,1.98,0.57,manual,267.34,"23,659.19",2.65,
SPD530,Al2O3,5.3,566,,,299,,0,In Nitrogen Box,Zhao Fab,,,10/18/12,217,Al2O3,,,800,111,400,5.3,26.5,3.2,47,,,0.1998,0.531,0.2693,based on T,5.28,,566.5,,,,,,299.1,0,2.85,
SPD531,Al2O3,5.1,536,,,273,,0,In Nitrogen Box,Najafi Fab,,,10/18/12,217,Al2O3,,,800,111,400,5.3,26.5,3.2,47,,,0.199,0.5387,0.2622,based on T,5.1,,536.1,,,,,,273.43,0,2.76,
SPD532,Al2O3,5.1,529,7.91,1.13,270,0.638,"21,341",In Nitrogen Box,Tc Measurements,,,10/18/12,217,Al2O3,,,800,111,400,5.3,26.5,3.2,47,,,0.1914,0.5387,0.2699,based on T,5.1,,529,543,7.91,1.13,0.64,manual,269.79,"21,340.57",2.76,
SPD533,Al2O3,4.9,476,,,234,,0,In Nitrogen Box,"Zhao, proximity effect correction test",,,10/18/12,217,Al2O3,,,800,111,400,5.3,26.5,3.2,47,,,0.1932,0.547,0.2597,based on T,4.92,,476.4,,,,,,234.37,0,2.66,
SPD534,Al2O3,5,460,,,229,,0,In Nitrogen Box,Adam Fab,,,10/18/12,218,Al2O3,,,800,111,400,5.3,26.5,3.2,47,,,0.1947,0.5447,0.2606,based on T,4.97,,460.3,,,,,,228.78,0,2.69,
SPD535,Al2O3,5,468,,,233,,0,In Nitrogen Box,Adam Fab,,,10/18/12,218,Al2O3,,,800,111,400,5.3,26.5,3.2,47,,,0.1929,0.5442,0.263,based on T,4.98,,468.3,,,,,,233.23,0,2.69,
SPD536,Al2O3,5.1,484,9.7,1.5,245,0.662,"23,728",In Nitrogen Box,Tc Measurements,,,10/18/12,218,Al2O3,,,800,111,400,5.3,26.5,3.2,47,,,0.195,0.5408,0.2642,based on T,5.05,,484.4,512,9.7,1.5,0.66,manual,244.62,"23,728.35",2.73,
SPD537,Al2O3,5.2,520,,,270,,0,In Nitrogen Box,Zhao Fab,,,10/18/12,218,Al2O3,,,800,111,400,5.3,26.5,3.2,47,,,0.1961,0.5349,0.269,based on T,5.19,,520.1,,,,,,269.92,0,2.81,
SPD538,Al2O3,4.8,432,10.87,1.63,208,0.688,"22,593",In Nitrogen Box,Tc Measurements. KAS: Heating w/ spun HSQ,,,10/19/12,219,Al2O3,,,800,111,400,5.3,26.5,3.2,47,,,0.2006,0.5502,0.2492,based on T,4.81,,432.1,451,10.87,1.63,0.69,manual,207.85,"22,593.50",2.6,
SPD539,Al2O3,4.9,437,,,212,,0,In Nitrogen Box,KAS: Heating w/ spun HSQ,,,10/19/12,219,Al2O3,,,800,111,400,5.3,26.5,3.2,47,,,0.2006,0.5486,0.2508,based on T,4.85,,437.1,,,,,,212,0,2.62,
SPD540,Al2O3,4.8,435,,,209,,0,In Nitrogen Box,KAS use for baking experiment.,,,10/19/12,219,Al2O3,,,800,111,400,5.3,26.5,3.2,47,,,0.1958,0.5501,0.2541,based on T,4.81,,435.2,,,,,,209.35,0,2.6,
SPD541,Al2O3,4.8,441,,,213,,0,In Nitrogen Box,KAS use for baking experiment.,,,10/19/12,219,Al2O3,,,800,111,400,5.3,26.5,3.2,47,,,0.2009,0.5493,0.2498,based on T,4.83,,441.3,,,,,,213.15,0,2.61,
SPD542,MgO,3.2,591,,,189,,0,In Nitrogen Box,,,,10/20/12,220,MgO,,,800,84,400,5.3,26.5,3.2,47,,,0.1787,0.6352,0.1861,based on T,3.2,,591.3,,,,,,189.21,0,2.29,
SPD543,MgO,3.3,597,,,194,,0,In Nitrogen Box,Zhao Fab,,,10/20/12,220,MgO,,,800,84,400,5.3,26.5,3.2,47,,,0.1773,0.6324,0.1904,based on T,3.25,,596.7,,,,,,193.93,0,2.32,
SPD544,MgO,3.2,588,,,189,,0,In Nitrogen Box,,,,10/20/12,220,MgO,,,800,84,400,5.3,26.5,3.2,47,,,0.1777,0.634,0.1883,based on T,3.22,,587.5,,,,,,189.18,0,2.3,
SPD545,MgO,3.2,588,8.33,1.92,191,0.58,"15,876",In Nitrogen Box,Tc Measurements; SEM by YI,,,10/20/12,220,MgO,,,800,84,400,5.3,26.5,3.2,47,,,0.1875,0.6331,0.1794,based on T,3.24,,588.2,634,8.33,1.92,0.58,manual,190.59,"15,876.09",2.31,
SPD546,MgO,3.3,593,,,193,,0,In Nitrogen Box,,,,10/22/12,221,MgO,,,800,84,400,5.3,26.5,3.2,47,,,0.1782,0.6324,0.1894,based on T,3.25,,593,,,,,,192.71,0,2.32,
SPD547,MgO,3.3,596,8.26,1.87,197,0.612,"16,234",In Nitrogen Box,Tc Measurements; QZ: Elionix expose test,,,10/22/12,221,MgO,,,800,84,400,5.3,26.5,3.2,47,,,0.1768,0.63,0.1932,based on T,3.3,,595.6,633,8.26,1.87,0.61,manual,196.53,"16,233.61",2.36,
SPD548,MgO,3.4,593,,,202,,0,In Nitrogen Box,,,,10/22/12,221,MgO,,,800,84,400,5.3,26.5,3.2,47,,,0.1758,0.6245,0.1997,based on T,3.4,,593.1,,,,,,201.67,0,2.43,
SPD549,MgO,3.3,592,,,195,,0,In Nitrogen Box,,,,10/22/12,221,MgO,,,800,84,400,5.3,26.5,3.2,47,,,0.1726,0.6305,0.1969,based on T,3.29,,592.4,,,,,,194.91,0,2.35,
SPD550,MgO,3.4,559,,,190,,0,In Nitrogen Box,QZ: PEC experiment,,,10/23/12,222,MgO,,,800,90,400,5.3,26.5,3.2,47,,,0.1845,0.6246,0.1909,based on T,3.4,,559.2,,,,,,190.11,0,2.27,
SPD551,MgO,3.5,553,9.34,1.97,191,0.592,"17,859",In Nitrogen Box,Tc Measurements,,,10/23/12,222,MgO,,,800,90,400,5.3,26.5,3.2,47,,,0.183,0.6213,0.1957,based on T,3.46,,552.6,582,9.34,1.97,0.59,manual,191.22,"17,859.49",2.31,
SPD552,MgO,3.5,553,,,194,,0,In Nitrogen Box,,,,10/23/12,222,MgO,,,800,90,400,5.3,26.5,3.2,47,,,0.1825,0.6182,0.1993,based on T,3.51,,552.8,,,,,,194.04,0,2.34,
SPD553,MgO,3.5,525,,,182,,0,In Nitrogen Box,,,,10/23/12,222,MgO,,,800,90,400,5.3,26.5,3.2,47,,,0.1835,0.6197,0.1968,based on T,3.47,,525.3,,,,,,182.26,0,2.31,
SPD554,SiNx,,555,,,0,,0,In Nitrogen Box,,,,10/24/12,223,SiNx,,,800,114,400,5.3,26.5,3.2,47,,,,,,,,,555.2,,,,,,0,0,0,
SPD555,SiNx,,567,9.18,1.81,0,0.71,0,In Nitrogen Box,Tc Measurements. Ellipsometry by KAS. SEM by YI,,,10/24/12,223,SiNx,,,800,114,400,5.3,26.5,3.2,47,,,,,,,,,567.1,595,9.18,1.81,0.71,manual,0,0,0,
SPD556,MgO,4.4,362,,,160,,0,In Nitrogen Box,Ellipsometry by KAS; RIE test QZ,,,10/24/12,223,MgO,,,800,114,400,5.3,26.5,3.2,47,,,0.1968,0.5718,0.2314,based on T,4.41,,361.8,,,,,,159.57,0,2.32,
SPD557,SiNx,,564,,,0,,0,In Nitrogen Box,,,,10/24/12,223,SiNx,,,800,114,400,5.3,26.5,3.2,47,,,,,,,,,563.5,,,,,,0,0,0,
SPD558,MgO,5.1,407,9.69,1.42,205,0.596,"19,906",In Nitrogen Box,Tc Measurements. KAS: Heating w/ spun HSQ,,,10/25/12,225,MgO,,,800,84,400,5.3,26.5,3.2,47,,,0.2088,0.5411,0.2501,based on T,5.05,,406.8,426,9.69,1.42,0.6,manual,205.43,"19,906.03",3.61,
SPD559,MgO,5.2,396,,,204,,0,In Nitrogen Box,KAS: Heating w/ spun HSQ,,,10/25/12,225,MgO,,,800,84,400,5.3,26.5,3.2,47,,,0.2112,0.5367,0.2521,based on T,5.15,,396.2,,,,,,204.03,0,3.68,
SPD560,MgO,5.2,385,,,199,,0,In Nitrogen Box,,,,10/25/12,225,MgO,,,800,84,400,5.3,26.5,3.2,47,,,0.2149,0.5364,0.2487,based on T,5.16,,385.5,,,,,,198.9,0,3.69,
SPD561,MgO,,394,,,0,,0,In Nitrogen Box,Used for XPS,,,10/25/12,225,MgO,,,800,84,400,5.3,26.5,3.2,47,,,,,,,,,393.9,,,,,,0,0,0,
SPD562,MgO,4.5,292,,,130,,0,In Nitrogen Box,,,,10/31/12,228,MgO,,,800,63,400,5.3,26.5,3.2,47,,,0.2001,0.5694,0.2305,based on T,4.46,,292.2,,,,,,130.34,0,4.25,
SPD563,MgO,4.4,298,12.42,1.09,131,0.835,"16,241",In Nitrogen Box,Tc Measurements; Verify Tc in cryostat,,,10/31/12,228,MgO,,,800,63,400,5.3,26.5,3.2,47,,,0.1978,0.5726,0.2296,based on T,4.39,,297.9,310,12.42,1.09,0.84,manual,130.76,"16,240.79",4.18,
SPD564,MgO,4.4,292,,,128,,0,In Nitrogen Box,KAS use for baking experiment.,,,10/31/12,228,MgO,,,800,63,400,5.3,26.5,3.2,47,,,0.1997,0.5726,0.2277,based on T,4.39,,292.4,,,,,,128.37,0,4.18,
SPD565,MgO,4.5,304,,,136,,0,In Nitrogen Box,KAS use for baking experiment.,,,10/31/12,228,MgO,,,800,63,400,5.3,26.5,3.2,47,,,0.2003,0.5686,0.231,based on T,4.47,,304.1,,,,,,135.94,0,4.26,
SPD566,MgO,3.1,475,,,149,,0,In Nitrogen Box,,,,10/31/12,229,MgO,,,800,42,400,5.3,26.5,3.2,47,,,0.1648,0.6389,0.1964,based on T,3.14,,475.3,,,,,,149.24,0,4.49,
SPD567,MgO,2.8,465,11.39,1.53,129,0.851,"14,708",In Nitrogen Box,Tc Measurements,,,10/31/12,229,MgO,,,800,42,400,5.3,26.5,3.2,47,,,0.1718,0.6599,0.1683,based on T,2.78,,464.5,474,11.39,1.53,0.85,manual,129.13,"14,708.24",3.97,
SPD568,MgO,2.8,562,,,157,,0,In Nitrogen Box,,,,10/31/12,229,MgO,,,800,42,400,5.3,26.5,3.2,47,,,0.1712,0.6595,0.1693,based on T,2.79,,562.4,,,,,,156.9,0,3.99,
SPD569,MgO,2.8,468,,,130,,0,In Nitrogen Box,,,,10/31/12,229,MgO,,,800,42,400,5.3,26.5,3.2,47,,,0.1711,0.6599,0.169,based on T,2.78,,467.8,,,,,,130.05,0,3.97,
SPD570,MgO,2.8,462,11.52,1.54,131,0.86,"15,113",In Nitrogen Box,,,,11/1/12,230,MgO,,,800,42,400,5.3,26.5,3.2,40,,,0.1711,0.6563,0.1726,based on T,2.84,,461.9,462,11.52,1.54,0.86,manual,131.19,"15,112.54",4.06,
SPD571,MgO,2.9,445,11.2,1.52,128,0.883,"14,388",In Nitrogen Box,,,,11/1/12,230,MgO,,,800,42,400,5.3,26.5,3.2,40,,,0.1727,0.6532,0.1741,based on T,2.89,,444.5,445,11.2,1.52,0.88,manual,128.47,"14,388.36",4.13,
SPD572,MgO,2.8,450,11.56,1.52,127,0.865,"14,721",In Nitrogen Box,QZ Fab,,QZ,11/1/12,230,MgO,,,800,42,400,5.3,26.5,3.2,40,,,0.1715,0.6572,0.1713,based on T,2.83,,450,468,11.56,1.52,0.87,manual,127.34,"14,720.55",4.04,
SPD573,MgO,2.9,447,11.23,1.49,129,0.883,"14,520",In Nitrogen Box,,,,11/1/12,230,MgO,,,800,42,400,5.3,26.5,3.2,40,,,0.1718,0.6534,0.1748,based on T,2.89,,447.4,467,11.23,1.49,0.88,manual,129.29,"14,519.55",4.13,
SPD574,MgO,2.8,505,11.44,1.67,141,0.863,"16,130",In Nitrogen Box,Adam Fab,,AM,11/2/12,231,MgO,,,800,42,400,5.3,26.5,3.2,40,,,0.1695,0.6594,0.1711,based on T,2.79,,505.4,539,11.44,1.67,0.86,manual,141,"16,130.02",3.99,
SPD575,MgO,2.9,457,11,1.56,132,0.881,"14,517",In Nitrogen Box,Adam Fab,,AM,11/2/12,231,MgO,,,800,42,400,5.3,26.5,3.2,40,,,0.169,0.6529,0.1781,based on T,2.89,,456.7,481,11,1.56,0.88,manual,131.97,"14,517.12",4.13,
SPD576,MgO,2.8,593,11.18,1.78,164,0.816,"18,297",In Nitrogen Box,Adam Fab,,AM,11/2/12,231,MgO,,,800,42,400,5.3,26.5,3.2,40,,,0.1681,0.661,0.1709,based on T,2.76,,593,630,11.18,1.78,0.82,manual,163.66,"18,297.06",3.94,
SPD577,MgO,2.9,461,10.96,1.52,133,0.879,"14,558",In Nitrogen Box,,,,11/2/12,231,MgO,,,800,42,400,5.3,26.5,3.2,40,,,0.1688,0.6539,0.1774,based on T,2.88,,461.2,487,10.96,1.52,0.88,manual,132.83,"14,557.88",4.11,
SPD578,MgO,2.9,408,11.87,1.4,118,0.903,"13,997",In Nitrogen Box,SEM by YI,,,11/2/12,232,MgO,,,800,42,400,5.3,26.5,3.2,40,,,0.1705,0.6529,0.1766,based on T,2.89,,408,438,11.87,1.4,0.9,manual,117.92,"13,997.47",4.13,
SPD579,MgO,2.9,422,11.39,1.46,123,0.903,"14,049",In Nitrogen Box,QZ Fab,,QZ,11/2/12,232,MgO,,,800,42,400,5.3,26.5,3.2,40,,,0.1729,0.6513,0.1758,based on T,2.92,,422.4,448,11.39,1.46,0.9,manual,123.34,"14,048.54",4.17,
SPD580,MgO,2.9,418,11.77,1.43,122,0.902,"14,361",In Nitrogen Box,QZ Fab,,QZ,11/2/12,232,MgO,,,800,42,400,5.3,26.5,3.2,40,,,0.1724,0.6513,0.1763,based on T,2.92,,417.9,457,11.77,1.43,0.9,manual,122.01,"14,360.87",4.17,
SPD581,MgO,2.9,429,11.35,1.48,124,0.899,"14,035",In Nitrogen Box,QZ Fab,,QZ,11/2/12,232,MgO,,,800,42,400,5.3,26.5,3.2,40,,,0.1727,0.6539,0.1735,based on T,2.88,,429.4,456,11.35,1.48,0.9,manual,123.66,"14,034.89",4.11,
SPD582,MgO,2.8,553,,,152,,0,In Nitrogen Box,Tc Measurements in Cryostat,,,11/5/12,233,MgO,,,800,42,400,5.3,26.5,3.2,40,,,0.1711,0.6619,0.1671,based on T,2.75,,553.4,,,,,,152.2,0,3.93,
SPD583,MgO,2.8,526,,,149,,0,In Nitrogen Box,Tc Measurements in Cryostat,,,11/5/12,233,MgO,,,800,42,400,5.3,26.5,3.2,40,,,0.1713,0.6564,0.1723,based on T,2.84,,525.6,,,,,,149.27,0,4.06,
SPD584,MgO,2.8,430,,,122,,0,In Nitrogen Box,Tc Measurements in Cryostat,,,11/5/12,233,MgO,,,800,42,400,5.3,26.5,3.2,40,,,0.1742,0.6564,0.1694,based on T,2.84,,429.8,,,,,,122.06,0,4.06,
SPD585,MgO,2.9,468,10.72,1.63,136,0.873,"14,554",In Nitrogen Box,Tc Measurements in Cryostat,,,11/5/12,233,MgO,,,800,42,400,5.3,26.5,3.2,40,,,0.1777,0.6523,0.17,based on T,2.9,,468.2,524,10.72,1.63,0.87,manual,135.77,"14,554.30",4.14,
SPD586,MgO,2.1,641,9.94,2.05,134,0.813,"13,323",In Nitrogen Box,QZ Fab,,QZ,11/7/12,234,MgO,,,800,33,400,5.3,26.5,3.2,40,,,0.1567,0.7032,0.1401,based on T,2.09,,641.3,720,9.94,2.05,0.81,manual,134.04,"13,323.12",3.8,
SPD587,MgO,2.1,642,9.82,2.07,135,0.812,"13,242",In Nitrogen Box,QZ Fab,,QZ,11/7/12,234,MgO,,,800,33,400,5.3,26.5,3.2,40,,,0.1576,0.7023,0.1401,based on T,2.1,,642.1,745,9.82,2.07,0.81,manual,134.85,"13,241.81",3.82,
SPD588,MgO,2.2,610,9.87,1.99,131,0.861,"12,954",In Nitrogen Box,QZ Fab,,QZ,11/7/12,234,MgO,,,800,33,400,5.3,26.5,3.2,40,,,0.1552,0.6989,0.146,based on T,2.15,,610.5,686,9.87,1.99,0.86,manual,131.25,"12,954.09",3.91,
SPD589,MgO,2.1,657,9.94,2.07,137,0.81,"13,651",In Nitrogen Box,QZ Fab,,QZ,11/7/12,234,MgO,,,800,33,400,5.3,26.5,3.2,40,,,0.1567,0.7031,0.1402,based on T,2.09,,657.1,758,9.94,2.07,0.81,manual,137.34,"13,651.14",3.8,
SPD590,SINx,,428,9.26,1.43,0,0.867,0,In Nitrogen Box,Tc w/ Dipstick,,,11/8/12,235,SINx,,,800,72,400,5.3,26.5,3.2,40,,,,,,,,,428,439,9.26,1.43,0.87,manual,0,0,0,
SPD591,MgO,5.1,218,,,111,,0,In Nitrogen Box,Tc w/ Dipstick,,,11/8/12,235,MgO,,,800,72,400,5.3,26.5,3.2,40,,,0.2046,0.5384,0.257,based on T,5.11,,217.7,,,,,,111.23,0,4.26,
SPD592,SiNx,,427,9.32,1.42,0,0.869,0,In Nitrogen Box,Tc w/ Dipstick,,,11/8/12,235,SiNx,,,800,72,400,5.3,26.5,3.2,40,,,,,,,,,426.8,436,9.32,1.42,0.87,manual,0,0,0,
SPD593,SiNx,,426,9.31,1.42,0,0.865,0,In Nitrogen Box,Tc w/ Dipstick,,,11/8/12,235,SiNx,,,800,72,400,5.3,26.5,3.2,40,,,,,,,,,426.3,441,9.31,1.42,0.87,manual,0,0,0,
SPD594,SiNx,,39,,,0,,0,In Nitrogen Box,,,,11/9/12,236,SiNx,,,800,600,400,5.3,26.5,3.2,40,,,,,,,,,39,,,,,,0,0,0,
SPD595,SiNx,,39,11.23,,0,,0,In Nitrogen Box,,,YI,11/9/12,236,SiNx,,,800,600,400,5.3,26.5,3.2,40,,,,,,,,,39.3,39,11.23,,,manual,0,0,0,
SPD596,SiNx,,39,,,0,,0,In Nitrogen Box,,,,11/9/12,236,SiNx,,,800,600,400,5.3,26.5,3.2,40,,,,,,,,,39,,,,,,0,0,0,
SPD597,MgO,23.2,47,14.3,0.27,108,,"15,452",In Nitrogen Box,,,,11/9/12,236,MgO,,,800,600,400,5.3,26.5,3.2,40,,,0.4994,0.1532,0.3474,based on T,23.2,,46.6,46,14.3,0.27,,manual,108.06,"15,451.92",2.32,
SPD598,MgO,2.7,465,11.42,1.53,124,0.834,"14,127",In Nitrogen Box,,,,11/26/12,242,MgO,,,800,42,400,5.3,26.5,3.2,40,,,0.1671,0.6676,0.1653,based on T,2.66,,465,499.92,11.42,1.53,0.83,manual,123.7,"14,126.68",3.8,
SPD599,MgO,2.7,453,,,121,,0,In Nitrogen Box,FN: ICP etch rate test,,,11/26/12,242,MgO,,,800,42,400,5.3,26.5,3.2,40,,,0.1655,0.6663,0.1682,based on T,2.68,,452.6,,,,,,121.28,0,3.83,
SPD600,MgO,2.7,540,,,146,,0,In Nitrogen Box,FN: ICP etch rate test,,,11/26/12,242,MgO,,,800,42,400,5.3,26.5,3.2,40,,,0.1629,0.6645,0.1726,based on T,2.71,,539.5,,,,,,146.21,0,3.87,
SPD601,MgO,2.7,465,,,125,,0,In Nitrogen Box,,,,11/26/12,242,MgO,,,800,42,400,5.3,26.5,3.2,40,,,0.1683,0.6663,0.1654,based on T,2.68,,464.7,,,,,,124.54,0,3.83,
SPD602,MgO,2.8,452,11.85,1.71,127,0.803,"15,013",In Nitrogen Box,,,,11/27/12,244,MgO,,,600,42,400,5.3,26.5,3.2,40,,,0.1701,0.6585,0.1714,based on T,2.8,,452.5,475.66,11.85,1.71,0.8,In flux; Tc Cryo,126.69,"15,012.75",4,
SPD603,MgO,2.8,499,11.34,1.88,139,0.802,"15,718",In Nitrogen Box,,,,11/27/12,244,MgO,,,600,42,400,5.3,26.5,3.2,40,,,0.1703,0.6598,0.1699,based on T,2.78,,498.6,532.04,11.34,1.88,0.8,In flux; Tc Cryo,138.61,"15,717.98",3.97,
SPD604,MgO,2.8,501,11.38,1.62,140,0.895,"15,920",In Nitrogen Box,,,,11/27/12,244,MgO,,,600,42,400,5.3,26.5,3.2,40,,,0.1713,0.6595,0.1692,based on T,2.79,,501.4,501.4,11.38,1.62,0.9,manual,139.89,"15,919.66",3.99,
SPD605,MgO,2.8,498,11.35,1.91,141,0.805,"15,995",In Nitrogen Box,,,,11/27/12,244,MgO,,,600,42,400,5.3,26.5,3.2,40,,,0.1715,0.6569,0.1716,based on T,2.83,,498,536.68,11.35,1.91,0.81,In flux; Tc Cryo,140.92,"15,994.73",4.04,
SPD606,MgO,2.8,453,,,125,,0,In Nitrogen Box,,,,11/28/12,245,MgO,,,600,42,400,5.3,26.5,3.2,40,,,0.191,0.6621,0.1469,based on T,2.75,,453.4,,,,,,124.7,0,3.93,
SPD607,MgO,2.7,435,,,115,,0,In Nitrogen Box,,,,11/28/12,245,MgO,,,600,42,400,5.3,26.5,3.2,40,,,0.2061,0.6678,0.1261,based on T,2.65,,435.2,,,,,,115.34,0,3.79,
SPD608,MgO,2.7,432,11.87,1.8,116,0.815,"13,809",In Nitrogen Box,,,,11/28/12,245,MgO,,,600,42,400,5.3,26.5,3.2,40,,,0.1997,0.6656,0.1347,based on T,2.69,,432.5,467.45,11.87,1.8,0.82,In flux; Tc Cryo,116.34,"13,809.26",3.84,
SPD609,MgO,2.7,438,11.56,1.48,120,0.921,"13,877",In Nitrogen Box,,,,11/28/12,245,MgO,,,600,42,400,5.3,26.5,3.2,40,,,0.2041,0.6623,0.1336,based on T,2.74,,438.1,464.95,11.56,1.48,0.92,manual,120.04,"13,876.60",3.91,
SPD610,MgO,2.4,597,10.6,1.9,143,0.866,"15,196",In Nitrogen Box,,,,11/29/12,246,MgO,,,600,36,400,5.3,26.5,3.2,40,,,0.1636,0.6835,0.1529,based on T,2.4,,597.3,635.7,10.6,1.9,0.87,manual,143.36,"15,196.28",4,
SPD611,Al2O3,2.6,897,0,,231,0.755,0,In Nitrogen Box,,,,11/29/12,246,Al2O3,,,600,36,400,5.3,26.5,3.2,40,,,0.1681,0.6686,0.1634,based on T,2.58,,897.1,962.9,0,,0.76,manual,231.45,0,4.3,
SPD612,MgO,2.2,698,10.41,2.13,156,0.832,"16,273",In Nitrogen Box,,,,11/29/12,246,MgO,,,600,36,400,5.3,26.5,3.2,40,,,0.1577,0.6939,0.1484,based on T,2.24,,697.9,735.3,10.41,2.13,0.83,manual,156.32,"16,273.34",3.73,
SPD613,Al2O3,2.6,928,,,239,,0,In Nitrogen Box,,,,11/29/12,246,Al2O3,,,600,36,400,5.3,26.5,3.2,40,,,0.1665,0.6691,0.1644,based on T,2.58,,927.6,,,,,,239.32,0,4.3,
SPD614,SiNx,,440,10.77,1.47,0,0.814,0,In Nitrogen Box,KS Fab,,,12/6/12,247,SiNx,,,800,72,400,5.3,26.5,3.2,40,,,,,,,,,439.7,439.71,10.77,1.47,0.81,manual,0,0,0,
SPD615,SiNx,,436,10.75,1.42,0,0.817,0,In Nitrogen Box,KS Fab,,,12/6/12,247,SiNx,,,800,72,400,5.3,26.5,3.2,40,,,,,,,,,436,436.05,10.75,1.42,0.82,manual,0,0,0,
SPD616,MgO,4.6,295,,,136,,0,In Nitrogen Box,,,,12/6/12,247,MgO,,,800,72,400,5.3,26.5,3.2,40,,,0.1396,0.5617,0.2987,based on T,4.62,,295.3,,,,,,136.42,0,3.85,
SPD617,SiNx,,438,,,0,,0,In Nitrogen Box,KS Fab,,,12/6/12,247,SiNx,,,800,72,400,5.3,26.5,3.2,40,,,,,,,,,437.6,,,,,,0,0,0,
SPD618,SiNx,,512,10.41,1.68,0,0.812,0,In Nitrogen Box,FN Fab,,,12/7/12,249,SiNx,,,800,66,400,5.3,26.5,3.2,40,,,,,,,,,512.3,516.8,10.41,1.68,0.81,manual,0,0,0,
SPD619,SiNx,,504,10.45,1.68,0,0.815,0,In Nitrogen Box,FN Fab,,,12/7/12,249,SiNx,,,800,66,400,5.3,26.5,3.2,40,,,,,,,,,503.8,518.5,10.45,1.68,0.81,manual,0,0,0,
SPD620,SiNx,,512,10.35,1.65,0,0.804,0,In Nitrogen Box,FN Fab,,,12/7/12,249,SiNx,,,800,66,400,5.3,26.5,3.2,40,,,,,,,,,512.4,515.5,10.35,1.65,0.8,manual,0,0,0,
SPD621,Al2O3,4.8,355,12.45,1.24,172,0.859,"21,362",In Nitrogen Box,,,,12/7/12,249,Al2O3,,,800,66,400,5.3,26.5,3.2,40,,,0.2118,0.549,0.2392,based on T,4.84,,354.5,363.8,12.45,1.24,0.86,manual,171.58,"21,362.26",4.4,
SPD622,MgO,2.8,476,,,132,,0,In Nitrogen Box,"RIE calibration, FN",,,12/10/12,250,MgO,,,800,42,400,5.3,26.5,3.2,40,,,0.1733,0.6608,0.1658,based on T,2.77,,476.2,,,,,,131.91,0,3.96,
SPD623,MgO,2.8,432,,,119,,0,In Nitrogen Box,"RIE calibration, FN",,,12/10/12,250,MgO,,,800,42,400,5.3,26.5,3.2,40,,,0.1739,0.6614,0.1647,based on T,2.76,,431.6,,,,,,119.12,0,3.94,
SPD624,MgO,2.8,470,,,130,,0,In Nitrogen Box,"Raith, YI",,,12/10/12,250,MgO,,,800,42,400,5.3,26.5,3.2,40,,,0.1732,0.6604,0.1664,based on T,2.77,,469.9,,,,,,130.15,0,3.96,
SPD625,MgO,2.8,430,,,118,,0,In Nitrogen Box,,,,12/10/12,250,MgO,,,800,42,400,5.3,26.5,3.2,40,,,0.1746,0.6621,0.1634,based on T,2.75,,429.6,,,,,,118.15,0,3.93,
SPD626,MgO,,,,,0,,0,In Nitrogen Box,,,,12/12/12,251,MgO,,,800,1500,400,5.3,26.5,3.2,40,,,,,,,,,,,,,,,0,0,0,
SPD627,MgO,,,,,0,,0,In Nitrogen Box,,,,12/12/12,251,MgO,,,800,1500,400,5.3,26.5,3.2,40,,,,,,,,,,,,,,,0,0,0,
SPD628,MgO,,,,,0,,0,In Nitrogen Box,,,,12/12/12,251,MgO,,,800,1500,400,5.3,26.5,3.2,40,,,,,,,,,,,,,,,0,0,0,
SPD629,MgO,,,,,0,,0,In Nitrogen Box,,,,12/12/12,251,MgO,,,800,1500,400,5.3,26.5,3.2,40,,,,,,,,,,,,,,,0,0,0,
SPD630,MgO,,,,,0,,0,In Nitrogen Box,Deposition failed; samples in AJA during cleaning,,,12/18/12,252,MgO,,,800,,400,5.3,26.5,3.2,40,,,,,,,,,,,,,,,0,0,#DIV/0!,
SPD631,SiNx,,,,,0,,0,In Nitrogen Box,Deposition failed; samples in AJA during cleaning,,,12/18/12,252,SiNx,,,800,,400,5.3,26.5,3.2,40,,,,,,,,,,,,,,,0,0,#DIV/0!,
SPD632,SiNx,,,,,0,,0,In Nitrogen Box,Deposition failed; samples in AJA during cleaning,,,12/18/12,252,SiNx,,,800,,400,5.3,26.5,3.2,40,,,,,,,,,,,,,,,0,0,#DIV/0!,
SPD633,SiNx,,,,,0,,0,In Nitrogen Box,Deposition failed; samples in AJA during cleaning,,,12/18/12,252,SiNx,,,800,,400,5.3,26.5,3.2,40,,,,,,,,,,,,,,,0,0,#DIV/0!,
SPD634,MgO,2.9,648,9.41,2.07,185,0.848,"17,441",In Nitrogen Box,Low temperature measurements done in Tc Cryostat,,,1/3/13,257,MgO,,,800,42,400,5.3,26.5,3.2,40,,,0.1728,0.6553,0.1719,based on T,2.86,,647.9,,9.41,2.07,0.85,In flux; Tc Cryo,185.3,"17,440.89",4.09,
SPD635,MgO,3,605,8.94,1.77,184,0.865,"16,449",In Nitrogen Box,Low temperature measurements done in Tc Cryostat,,,1/3/13,257,MgO,,,800,42,400,5.3,26.5,3.2,40,,,0.1763,0.6441,0.1795,based on T,3.04,,605.2,,8.94,1.77,0.87,In flux; Tc Cryo,183.98,"16,449.40",4.34,
SPD636,MgO,2.8,669,9.34,2.06,188,0.844,"17,559",In Nitrogen Box,Low temperature measurements done in Tc Cryostat,,,1/3/13,257,MgO,,,800,42,400,5.3,26.5,3.2,40,,,0.169,0.6579,0.1731,based on T,2.81,,668.9,,9.34,2.06,0.84,In flux; Tc Cryo,187.96,"17,558.86",4.01,
SPD637,MgO,3.2,599,8.61,1.84,191,0.777,"16,457",In Nitrogen Box,Low temperature measurements done in Tc Cryostat,,,1/3/13,257,MgO,,,800,42,400,5.3,26.5,3.2,40,,,0.1807,0.636,0.1832,based on T,3.19,,599.1,,8.61,1.84,0.78,In flux; Tc Cryo,191.12,"16,457.34",4.56,
SPD638,SiNx,,364,8.03,1.25,0,0.797,0,In Nitrogen Box,Low temperature measurements done in Tc Cryostat.,,FN,1/4/13,258,SiNx,,,800,87,400,5.3,26.5,3.2,40,,,,,,,,,363.8,,8.03,1.25,0.8,In flux; Tc Cryo,0,0,0,
SPD639,SiNx,,365,7.99,,0,0.797,0,In Nitrogen Box,Low temperature measurements done in Tc Cryostat,,FN,1/4/13,258,SiNx,,,800,87,400,5.3,26.5,3.2,40,,,,,,,,,364.6,,7.99,,0.8,In flux; Tc Cryo,0,0,0,
SPD640,SiNx,,369,7.96,1.31,0,0.803,0,In Nitrogen Box,Low temperature measurements done in Tc Cryostat,,FN,1/4/13,258,SiNx,,,800,87,400,5.3,26.5,3.2,40,,,,,,,,,369.3,,7.96,1.31,0.8,In flux; Tc Cryo,0,0,0,
SPD641,MgO,6.9,224,11.51,0.55,155,0.766,"17,855",In Nitrogen Box,Low temperature measurements done in Tc Cryostat,,,1/4/13,258,MgO,,,800,87,400,5.3,26.5,3.2,40,,,0.2494,0.4647,0.2859,based on T,6.92,,224.3,,11.51,0.55,0.77,In flux; Tc Cryo,155.19,"17,855.12",4.77,
SPD642,MgO,2.4,587,9.09,1.67,143,,"13,015",In Nitrogen Box,First samples with new chuck,,,1/16/13,259,MgO,,,800,42,400,5.3,26.5,3.2,40,,,0.1643,0.6809,0.1549,based on T,2.44,,586.8,,9.09,1.67,,,143.18,"13,015.24",3.49,Y
SPD643,MgO,2.4,608,0,,145,,0,In Nitrogen Box,First samples with new chuck,,,1/16/13,259,MgO,,,800,42,400,5.3,26.5,3.2,40,,,0.1653,0.6844,0.1503,based on T,2.39,,608.1,,0,,,,145.34,0,3.41,Y
SPD644,MgO,2.4,623,0,,148,,0,In Nitrogen Box,First samples with new chuck,,,1/16/13,259,MgO,,,800,42,400,5.3,26.5,3.2,40,,,0.1647,0.6847,0.1506,based on T,2.38,,623,,0,,,,148.28,0,3.4,Y
SPD645,MgO,4.8,205,10.5,0.71,99,,"10,354",In Nitrogen Box,,,,1/19/13,260,MgO,,,800,84,400,5.3,26.5,3.2,40,,,0.2074,0.5521,0.2404,based on T,4.81,,205,,10.5,0.71,,,98.61,"10,353.54",3.44,
SPD646,MgO,4.8,202,9.38,0.74,97,,"9,077",In Nitrogen Box,,,,1/19/13,260,MgO,,,800,84,400,5.3,26.5,3.2,40,,,0.2099,0.5527,0.2374,based on T,4.8,,201.6,,9.38,0.74,,,96.77,"9,077.31",3.43,
SPD647,MgO,2.8,435,,,123,,0,In Nitrogen Box,,,,1/22/13,261,MgO,,,800,51,400,5.3,26.5,3.2,40,,,0.1781,0.6572,0.1647,based on T,2.83,,435.2,,,,,,123.17,0,3.33,
SPD648,MgO,2.9,429,,,124,,0,In Nitrogen Box,,,,1/22/13,261,MgO,,,800,51,400,5.3,26.5,3.2,40,,,0.1779,0.6525,0.1697,based on T,2.9,,428.6,,,,,,124.28,0,3.41,
SPD649,MgO,2.8,405,,,113,,0,In Nitrogen Box,,,,1/22/13,261,MgO,,,800,51,400,5.3,26.5,3.2,40,,,0.1723,0.6753,0.1524,based on T,2.79,,404.7,,,,,,112.92,0,3.28,
SPD650,SiNx,,811,8.87,2.16,0,0.682,0,In Nitrogen Box,,,,1/26/13,262,SiNx,,,800,60,400,6,26.5,3.5,40,,,,,,based on T,,,811,,8.87,2.16,0.68,,0,0,0,
SPD651,MgO,3.1,473,0,,145,0.692,0,In Nitrogen Box,,,,1/26/13,262,MgO,,,800,60,400,6,26.5,3.5,40,,,0.1744,0.6425,0.1831,based on T,3.07,,472.7,,0,,0.69,,145.12,0,3.07,
SPD652,MgO,3.1,501,0,,157,0.705,0,In Nitrogen Box,,,,1/26/13,262,MgO,,,800,60,400,6,26.5,3.5,40,,,0.1757,0.6392,0.1852,based on T,3.13,,501.1,,0,,0.7,,156.84,0,3.13,
SPD653,MgO,3.1,489,0,,150,0.71,0,In Nitrogen Box,,,,1/26/13,262,MgO,,,800,60,400,6,26.5,3.5,40,,,0.1776,0.6425,0.1799,based on T,3.07,,489,,0,,0.71,,150.11,0,3.07,
SPD654,MgO,5.2,186,13.38,0.73,97,0.641,"12,991",In Nitrogen Box,DOE,,,1/29/13,265,MgO,,,800,90,400,6,26.5,3.5,40,,,0.225,0.5333,0.2416,based on T,5.23,,185.6,,13.38,0.73,0.64,,97.09,"12,990.76",3.49,
SPD655,SiNx,,299,11,1.07,0,0.715,0,In Nitrogen Box,DOE,,,1/29/13,265,SiNx,,,800,90,400,6,26.5,3.5,40,,,,,,,,,299.5,,11,1.07,0.72,,0,0,0,
SPD656,MgO,5.4,223,9.5,0.75,121,0.65,"11,479",In Nitrogen Box,DOE,,,1/29/13,265,MgO,,,800,90,400,6,26.5,3.5,40,,,0.2191,0.5249,0.256,based on T,5.42,,222.9,,9.5,0.75,0.65,,120.83,"11,478.73",3.61,
SPD657,MgO,5.3,199,9.5,1.26,105,0.634,"9,967",In Nitrogen Box,DOE,,,1/29/13,265,MgO,,,800,90,400,6,26.5,3.5,40,,,0.2106,0.5318,0.2576,based on T,5.26,,199.5,,9.5,1.26,0.63,,104.92,"9,967.49",3.51,
SPD658,MgO,5,249,12.9,1.2,125,0.623,"16,150",In Nitrogen Box,DOE,,,1/29/13,266,MgO,,,800,90,400,8,26.5,2.5,40,,,0.2118,0.542,0.2463,based on T,5.03,,248.9,,12.9,1.2,0.62,,125.19,"16,149.78",3.35,
SPD659,MgO,5.1,244,10.72,0.68,125,0.623,"13,365",In Nitrogen Box,DOE,,,1/29/13,266,MgO,,,800,90,400,8,26.5,2.5,40,,,0.2127,0.5384,0.2489,based on T,5.11,,244,,10.72,0.68,0.62,,124.68,"13,365.27",3.41,
SPD660,SiNx,,352,11.32,1.19,0,0.73,0,In Nitrogen Box,DOE,,,1/29/13,266,SiNx,,,800,90,400,8,26.5,2.5,40,,,,,,,,,351.8,,11.32,1.19,0.73,,0,0,0,
SPD661,MgO,5.3,262,9.68,0.77,139,0.637,"13,430",In Nitrogen Box,DOE,,,1/29/13,266,MgO,,,800,90,400,8,26.5,2.5,40,,,0.2178,0.5307,0.2516,based on T,5.29,,262.3,,9.68,0.77,0.64,,138.74,"13,430.22",3.53,
SPD662,MgO,4.1,367,9.1,0.93,152,,"13,811",In Nitrogen Box,DOE,,,1/29/13,267,MgO,,,800,90,400,8,26.5,4.5,40,,,0.1908,0.5846,0.2246,based on T,4.14,,366.6,,9.1,0.93,,,151.79,"13,811.49",2.76,
SPD663,MgO,4.4,404,6.57,0.89,177,0.569,"11,629",In Nitrogen Box,DOE,,,1/29/13,267,MgO,,,800,90,400,8,26.5,4.5,40,,,0.1916,0.5734,0.2349,based on T,4.38,,404.1,,6.57,0.89,0.57,,177,"11,629.00",2.92,
SPD664,MgO,4.2,370,6.3,1.26,155,0.55,"9,779",In Nitrogen Box,DOE,,,1/29/13,267,MgO,,,800,90,400,8,26.5,4.5,40,,,0.192,0.5818,0.2262,based on T,4.2,,369.6,,6.3,1.26,0.55,,155.23,"9,779.34",2.8,
SPD665,SiNx,,539,9.4,1.62,0,0.67,0,In Nitrogen Box,DOE,,,1/29/13,267,SiNx,,,800,90,400,8,26.5,4.5,40,,,,,,,,,539.4,,9.4,1.62,0.67,,0,0,0,
SPD666,SiNx,,389,6.69,0.72,0,0.833,0,In Nitrogen Box,DOE,,,1/30/13,268,SiNx,,,800,90,400,4,26.5,4.5,40,,,,,,,,,388.5,,6.69,0.72,0.83,,0,0,0,
SPD667,MgO,8.5,204,0,,173,,0,In Nitrogen Box,DOE,,,1/30/13,268,MgO,,,800,90,400,4,26.5,4.5,40,,,0.2263,0.4123,0.3614,based on T,8.47,,204,,0,,,,172.8,0,5.65,
SPD668,MgO,6.4,160,0,,102,,0,In Nitrogen Box,DOE,,,1/30/13,268,MgO,,,800,90,400,4,26.5,4.5,40,,,0.2386,0.4859,0.2755,based on T,6.37,,159.9,,0,,,,101.83,0,4.25,
SPD669,MgO,6.4,196,0,,126,,0,In Nitrogen Box,DOE,,,1/30/13,268,MgO,,,800,90,400,4,26.5,4.5,40,,,0.2327,0.4833,0.284,based on T,6.43,,196.3,,0,,,,126.19,0,4.29,
SPD670,MgO,10.6,215,0,,227,,0,In Nitrogen Box,DOE,,,1/30/13,269,MgO,,,800,90,400,4,26.5,2.5,40,,,0.2956,0.3529,0.3515,based on T,10.57,,214.8,,0,,,,227.06,0,7.05,
SPD671,SiNx,,301,0,,0,,0,In Nitrogen Box,DOE,,,1/30/13,269,SiNx,,,800,90,400,4,26.5,2.5,40,,,,,,,,,300.5,,0,,,,0,0,0,
SPD672,MgO,10.4,224,0,,232,,0,In Nitrogen Box,DOE,,,1/30/13,269,MgO,,,800,90,400,4,26.5,2.5,40,,,0.3192,0.3573,0.3235,based on T,10.4,,223.6,,0,,,,232.5,0,6.93,
SPD673,MgO,10.4,229,0,,238,,0,In Nitrogen Box,DOE,,,1/30/13,269,MgO,,,800,90,400,4,26.5,2.5,40,,,0.328,0.3573,0.3148,based on T,10.4,,228.8,,0,,,,237.97,0,6.93,
SPD674,SiNx,,573,10.09,1.89,0,0.725,0,In Nitrogen Box,,,,1/31/13,270,SiNx,,,800,66,400,8,26.5,2.5,40,,,,,,,,,573.4,,10.09,1.89,0.73,,0,0,0,
SPD675,SiNx,,586,10.06,1.89,0,0.713,0,In Nitrogen Box,,,,1/31/13,270,SiNx,,,800,66,400,8,26.5,2.5,40,,,,,,,,,586.2,,10.06,1.89,0.71,,0,0,0,
SPD676,SiNx,,576,9.96,1.8,0,0.741,0,In Nitrogen Box,,,,1/31/13,270,SiNx,,,800,66,400,8,26.5,2.5,40,,,,,,,,,576.3,,9.96,1.8,0.74,,0,0,0,
SPD677,SiNx,,583,9.96,1.81,0,0.705,0,In Nitrogen Box,,,,1/31/13,270,SiNx,,,800,66,400,8,26.5,2.5,40,,,,,,,,,582.7,,9.96,1.81,0.71,,0,0,0,
SPD678,SiNx,,484,10.6,1.7,0,0.716,0,In Nitrogen Box,,,,2/4/13,271,SiNx,,,800,75,400,8,26.5,2.5,40,,,,,,,,,484,,10.6,1.7,0.72,,0,0,0,
SPD679,SiNx,,489,10.6,1.69,0,0.721,0,In Nitrogen Box,,,,2/4/13,271,SiNx,,,800,75,400,8,26.5,2.5,40,,,,,,,,,488.9,,10.6,1.69,0.72,,0,0,0,
SPD680,MgO,4.4,355,,,157,,"16,540",In Nitrogen Box,,,,2/4/13,271,MgO,,,800,75,400,8,26.5,2.5,40,,,0.2196,0.571,0.2094,based on T,4.42,,354.7,,,,,,156.77,"16,539.63",3.54,
SPD681,SiNx,,493,10.55,1.66,0,0.712,0,In Nitrogen Box,,,,2/4/13,271,SiNx,,,800,75,400,8,26.5,2.5,40,,,,,,,,,493.1,,10.55,1.66,0.71,,0,0,0,
SPD682,MgO,4.9,196,13.4,0.68,97,0.921,"12,968",In Nitrogen Box,Reproducibility w/ Mod New C2,,AED,2/13/13,274,MgO,,,800,90,400,8,26.5,2.5,40,,,0.1996,0.5462,0.2542,based on T,4.94,,195.9,,13.4,0.68,0.92,,96.78,"12,967.87",3.29,
SPD683,MgO,5.2,242,12.93,0.98,126,0.828,"16,241",In Nitrogen Box,Reproducibility w/ Mod New C2; Direct Illumination. After serving as the backside absorbed for SPD721 the Rs was ~230,,AED,2/13/13,274,MgO,,,800,90,400,8,26.5,2.5,40,,,0.2189,0.5348,0.2462,based on T,5.19,,242,,12.93,0.98,0.83,,125.61,"16,241.28",3.46,
SPD684,MgO,5,197,12.86,0.45,99,0.913,"12,712",In Nitrogen Box,Reproducibility w/ Mod New C2,,YI,2/13/13,274,MgO,,,800,90,400,8,26.5,2.5,40,,,0.2043,0.5419,0.2538,based on T,5.03,,196.5,,12.86,0.45,0.91,,98.85,"12,712.42",3.35,
SPD685,MgO,5.1,245,12.45,0.9,125,0.822,"15,604",In Nitrogen Box,Reproducibility w/ Mod New C2; Direct Illumination.,,YI,2/13/13,274,MgO,,,800,90,400,8,26.5,2.5,40,,,0.2045,0.5381,0.2575,based on T,5.12,,244.8,,12.45,0.9,0.82,,125.33,"15,603.72",3.41,
SPD686,MgO,5.2,222,12.38,1,115,0.84,"14,238",In Nitrogen Box,Reproducibility w/ Mod New C2,,FB,2/13/13,275,MgO,,,800,90,400,8,26.5,2.5,40,,,0.2122,0.5349,0.2529,based on T,5.19,,221.6,,12.38,1,0.84,,115.01,"14,237.85",3.46,
SPD687,MgO,5.1,230,13.13,1.7,118,0.834,"15,448",In Nitrogen Box,Reproducibility w/ Mod New C2; Direct Illumination.,,YI,2/13/13,275,MgO,,,800,90,400,8,26.5,2.5,40,,,0.2106,0.5382,0.2512,based on T,5.11,,230.2,,13.13,1.7,0.83,,117.66,"15,448.21",3.41,
SPD688,MgO,5.4,234,11.89,0.7,126,0.826,"14,935",In Nitrogen Box,Reproducibility w/ Mod New C2,,FB,2/13/13,275,MgO,,,800,90,400,8,26.5,2.5,40,,,0.2203,0.5278,0.2519,based on T,5.36,,234.3,,11.89,0.7,0.83,,125.61,"14,935.21",3.57,
SPD689,MgO,5,192,13.66,0.6,96,0.881,"13,072",In Nitrogen Box,Reproducibility w/ Mod New C2; Direct Illumination.,,YI,2/13/13,275,MgO,,,800,90,400,8,26.5,2.5,40,,,0.2218,0.5441,0.2342,based on T,4.98,,192.2,,13.66,0.6,0.88,,95.69,"13,071.65",3.32,
SPD690,MgO,5.1,247,12.08,0.75,127,0.859,"15,365",In Nitrogen Box,Reproducibility w/ Mod New C2,,,2/14/13,276,MgO,,,800,90,400,8,26.5,2.5,40,,,0.2114,0.5371,0.2514,based on T,5.14,,247.5,,12.08,0.75,0.86,,127.2,"15,365.30",3.43,
SPD691,MgO,5.2,242,12.9,1.33,125,0.843,"16,143",In Nitrogen Box,Reproducibility w/ Mod New C2; Direct Illumination.,,YI,2/14/13,276,MgO,,,800,90,400,8,26.5,2.5,40,,,0.214,0.5355,0.2505,based on T,5.18,,241.6,,12.9,1.33,0.84,,125.14,"16,142.57",3.45,
SPD692,MgO,5.3,241,11.68,0.86,127,0.848,"14,832",In Nitrogen Box,Reproducibility w/ Mod New C2,,,2/14/13,276,MgO,,,800,90,400,8,26.5,2.5,40,,,0.211,0.5312,0.2578,based on T,5.28,,240.5,,11.68,0.86,0.85,,126.99,"14,832.05",3.52,
SPD693,MgO,5.1,242,12.43,0.7,124,0.864,"15,410",In Nitrogen Box,Reproducibility w/ Mod New C2; Direct Illumination.,,YI,2/14/13,276,MgO,,,800,90,400,8,26.5,2.5,40,,,0.2099,0.5377,0.2524,based on T,5.13,,241.7,,12.43,0.7,0.86,,123.97,"15,409.98",3.42,
SPD694,MgO,5.5,306,10.6,,169,0.833,"17,952",In Nitrogen Box,Front Absorber,,,2/15/13,277,MgO,,,800,90,400,8,26.5,2.5,40,,,0.2104,0.5203,0.2692,based on T,5.53,,306.3,,10.6,,0.83,,169.36,"17,951.86",3.69,
SPD695,MgO,4.9,216,13.85,,106,0.88,"14,675",In Nitrogen Box,Front Absorber; Direct Illumination,,,2/15/13,277,MgO,,,800,90,400,8,26.5,2.5,40,,,0.2075,0.5479,0.2446,based on T,4.9,,216.2,,13.85,,0.88,,105.96,"14,675.17",3.27,
SPD696,MgO,5.6,318,10.67,,177,0.815,"18,922",In Nitrogen Box,Front Absorber,,,2/15/13,277,MgO,,,800,90,400,8,26.5,2.5,40,,,0.2093,0.5187,0.272,based on T,5.57,,318.4,,10.67,,0.82,,177.34,"18,922.17",3.71,
SPD697,MgO,4.8,209,13.84,,101,0.858,"13,915",In Nitrogen Box,Front Absorber; Direct Illumination,,,2/15/13,277,MgO,,,800,90,400,8,26.5,2.5,40,,,0.203,0.5528,0.2442,based on T,4.8,,209.5,,13.84,,0.86,,100.54,"13,914.90",3.2,
SPD698,MgO,5.7,381,10.34,0.94,217,0.81,"22,445",In Nitrogen Box,Front Absorber,,,2/20/13,278,MgO,,,800,90,400,8,26.5,2.5,40,,,0.2101,0.5129,0.277,based on T,5.7,,380.8,,10.34,0.94,0.81,,217.07,"22,445.34",3.8,
SPD699,MgO,4.8,234,13.39,0.92,113,0.83,"15,116",In Nitrogen Box,Front Absorber; Direct Illumination,,,2/20/13,278,MgO,,,800,90,400,8,26.5,2.5,40,,,0.2069,0.5515,0.2416,based on T,4.83,,233.7,,13.39,0.92,0.83,,112.89,"15,115.89",3.22,
SPD700,MgO,5.3,338,10.57,0.71,178,0.751,"18,848",In Nitrogen Box,Front Absorber,,,2/20/13,278,MgO,,,800,90,400,8,26.5,2.5,40,,,0.2051,0.5314,0.2634,based on T,5.27,,338.4,,10.57,0.71,0.75,,178.32,"18,848.34",3.51,
SPD701,MgO,4.9,229,13.92,0.7,112,0.915,"15,626",In Nitrogen Box,Front Absorber; Direct Illumination,,,2/20/13,278,MgO,,,800,90,400,8,26.5,2.5,40,,,0.2011,0.5478,0.2511,based on T,4.9,,229.1,,13.92,0.7,0.92,,112.25,"15,625.54",3.27,
SPD702,Al2O3,5.9,389,10,1.43,228,0.845,"22,774",In Nitrogen Box,Front Absorber,,,2/21/13,279,Al2O3,,,800,90,400,8,26.5,2.5,40,,,0.2152,0.5051,0.2797,based on T,5.85,,389.3,,10,1.43,0.84,,227.74,"22,774.31",3.9,
SPD703,Al2O3,5.8,304,12.32,1.21,175,0.885,"21,574",In Nitrogen Box,Front Absorber; Direct Illumination,,,2/21/13,279,Al2O3,,,800,90,400,8,26.5,2.5,40,,,0.2126,0.5089,0.2786,based on T,5.76,,304,,12.32,1.21,0.89,,175.12,"21,574.34",3.84,
SPD704,Al2O3,5.9,408,,,240,,0,In Nitrogen Box,Front Absorber,,,2/21/13,279,Al2O3,,,800,90,400,8,26.5,2.5,40,,,0.2166,0.5035,0.2799,based on T,5.89,,408,,,,,,240.33,0,3.93,
SPD705,Al2O3,5.7,313,12.19,,178,,"21,757",In Nitrogen Box,Front Absorber; Direct Illumination,,,2/21/13,279,Al2O3,,,800,90,400,8,26.5,2.5,40,,,0.2121,0.511,0.2769,based on T,5.71,,312.6,,12.19,,,,178.49,"21,757.48",3.81,
SPD706,Al2O3,3.7,731,7.03,1.37,268,0.747,"18,850",In Nitrogen Box,Front Absorber,,KAS,2/21/13,280,Al2O3,,,800,60,400,8,26.5,2.5,40,,,0.1814,0.6067,0.2119,based on T,3.67,,730.6,,7.03,1.37,0.75,,268.14,"18,849.94",3.67,
SPD707,Al2O3,3.6,551,11.08,1.84,201,0.843,"22,235",In Nitrogen Box,Front Absorber; Direct Illumination,,KAS,2/21/13,280,Al2O3,,,800,60,400,8,26.5,2.5,40,,,0.1839,0.6084,0.2078,based on T,3.64,,551.3,,11.08,1.84,0.84,,200.68,"22,234.85",3.64,
SPD708,Al2O3,3.8,778,7.64,1.36,297,0.721,"22,695",In Nitrogen Box,Front Absorber,,KAS,2/21/13,280,Al2O3,,,800,60,400,8,26.5,2.5,40,,,0.1846,0.5987,0.2167,based on T,3.82,,777.6,,7.64,1.36,0.72,,297.05,"22,694.91",3.82,
SPD709,Al2O3,3.6,601,10.3,1.7,218,0.832,"22,471",In Nitrogen Box,Front Absorber; Direct Illumination,,KAS,2/21/13,280,Al2O3,,,800,60,400,8,26.5,2.5,40,,,0.1805,0.609,0.2105,based on T,3.63,,601,,10.3,1.7,0.83,,218.16,"22,470.62",3.63,
SPD710,Al2O3,4.2,508,9.7,1.16,214,0.833,"20,796",In Nitrogen Box,Front Absorber; Direct Illumination,,KAS,2/25/13,281,Al2O3,,,800,69,400,8,26.5,2.5,40,,,0.1883,0.5785,0.2332,based on T,4.22,,508,,9.7,1.16,0.83,,214.39,"20,796.13",3.67,
SPD711,Al2O3,4.1,520,9.99,1.27,213,0.829,"21,317",In Nitrogen Box,Front Absorber; Direct Illumination,,KAS,2/25/13,281,Al2O3,,,800,69,400,8,26.5,2.5,40,,,0.1853,0.5843,0.2304,based on T,4.1,,520.4,,9.99,1.27,0.83,,213.38,"21,316.72",3.57,
SPD712,MgO,5.2,585,7.14,1.57,301,0.489,"21,499",In Nitrogen Box,Full Anneal: 90s at RT; 0s at HT,,,2/26/13,282,MgO,,,20,90,400,8,26.5,2.5,40,,,0.2047,0.5368,0.2585,based on T,5.15,,584.7,,7.14,1.57,0.49,,301.11,"21,498.92",3.43,
SPD713,MgO,5.3,515,9.88,1.71,270,0.716,"26,713",In Nitrogen Box,Full Anneal: 90s at RT; 0s at HT. Direct Illumination.,,,2/26/13,282,MgO,,,20,90,400,8,26.5,2.5,40,,,0.2043,0.5325,0.2631,based on T,5.25,,515,,9.88,1.71,0.72,,270.37,"26,712.99",3.5,
SPD714,MgO,5.4,830,5.45,1.51,448,0.542,"24,419",In Nitrogen Box,Full Anneal: 90s at RT; 0s at HT,,,2/26/13,282,MgO,,,20,90,400,8,26.5,2.5,40,,,0.2002,0.526,0.2738,based on T,5.4,,829.7,,5.45,1.51,0.54,,448.05,"24,418.81",3.6,
SPD715,MgO,4.6,304,12.49,1.78,140,0.679,"17,531",In Nitrogen Box,"Full Anneal: 90s at RT; 0s at HT. Direct Illumination. Odd looking Tc curve, not smooth.",,,2/26/13,282,MgO,,,20,90,400,8,26.5,2.5,40,,,0.1972,0.5619,0.2409,based on T,4.61,,304.5,,12.49,1.78,0.68,,140.36,"17,530.90",3.07,
SPD716,MgO,5.3,638,6.88,1.68,336,0.529,"23,133",In Nitrogen Box,Full Anneal: 90s at RT; 0s at HT- system failed well after dep was finished; chips should still be ok,,,2/27/13,283,MgO,,,20,90,400,8,26.5,2.5,40,,,0.2061,0.5315,0.2624,based on T,5.27,,638,,6.88,1.68,0.53,,336.23,"23,132.96",3.51,
SPD717,MgO,4.6,323,11.39,1.36,149,0.642,"16,934",In Nitrogen Box,Full Anneal: 90s at RT; 0s at HT- system failed well after dep was finished; chips should still be ok. Direct Illumination.,,,2/27/13,283,MgO,,,20,90,400,8,26.5,2.5,40,,,0.1954,0.5625,0.2421,based on T,4.6,,323.2,,11.39,1.36,0.64,,148.67,"16,933.81",3.07,
SPD718,MgO,5.2,604,7.43,1.72,312,0.535,"23,206",In Nitrogen Box,Full Anneal: 90s at RT; 0s at HT- system failed well after dep was finished; chips should still be ok,,,2/27/13,283,MgO,,,20,90,400,8,26.5,2.5,40,,,0.2003,0.5358,0.2638,based on T,5.17,,604.1,,7.43,1.72,0.54,,312.33,"23,206.04",3.45,
SPD719,MgO,5,378,12.07,1.54,189,0.758,"22,771",In Nitrogen Box,Full Anneal: 90s at RT; 0s at HT- system failed well after dep was finished; chips should still be ok. Direct Illumination.,,,2/27/13,283,MgO,,,20,90,400,8,26.5,2.5,40,,,0.1983,0.5434,0.2584,based on T,4.99,,378.1,,12.07,1.54,0.76,,188.65,"22,770.55",3.33,
SPD720,MgO,,22,16.35,,0,,0,In Nitrogen Box,SPD682 used as backside absorber,,,3/4/13,284,MgO,,,800,600,400,8,26.5,2.5,40,,,,,,,,,21.8,,16.35,,,,0,0,0,
SPD721,MgO,,22,16.23,,0,1.032,0,In Nitrogen Box,SPD683 used as backside absorber,,,3/4/13,284,MgO,,,800,600,400,8,26.5,2.5,40,,,,,,,,,21.8,,16.23,,1.03,,0,0,0,
SPD722,MgO,4.9,344,10.25,1.39,170,,"17,401",In Nitrogen Box,Same as Front Absorber Runs,,,3/5/13,285,MgO,,,800,90,400,8,26.5,2.5,40,,,0.2093,0.5463,0.2443,based on T,4.93,,344.3,,10.25,1.39,,,169.76,"17,400.54",3.29,
SPD723,MgO,4.6,266,12.62,1.19,122,,"15,422",In Nitrogen Box,Same as Front Absorber. This sample had Direct Illumination.,,,3/5/13,285,MgO,,,800,90,400,8,26.5,2.5,40,,,0.2148,0.5626,0.2226,based on T,4.6,,265.7,,12.62,1.19,,,122.2,"15,422.21",3.07,
SPD724,MgO,4.9,331,10.67,1.34,163,,"17,370",In Nitrogen Box,Same as Front Absorber Runs,,,3/5/13,285,MgO,,,800,90,400,8,26.5,2.5,40,,,0.2144,0.5471,0.2385,based on T,4.92,,330.9,,10.67,1.34,,,162.79,"17,369.65",3.28,
SPD725,MgO,4.7,230,13.76,0.98,108,,"14,879",In Nitrogen Box,Same as Front Absorber. This sample had Direct Illumination.,,,3/5/13,285,MgO,,,800,90,400,8,26.5,2.5,40,,,0.2109,0.5577,0.2314,based on T,4.7,,230.1,,13.76,0.98,,,108.13,"14,878.95",3.13,
SPD726,MgO,,7,16.3,,0,,0,In Nitrogen Box,"Thick Film / Cleaning. Film looks textured, non-uniform. (these were part of a failed cleaning experiment. Likely texture is linked to cleaning).",,,3/8/13,286,MgO,,,800,1500,400,8,26.5,2.5,40,,,,,,,,,6.8,,16.3,,,,0,0,0,
SPD727,MgO,,7,16.4,,0,,0,In Nitrogen Box,"Thick Film / Cleaning. Film looks textured, non-uniform (these were part of a failed cleaning experiment. Likely texture is linked to cleaning).",,,3/8/13,286,MgO,,,800,1500,400,8,26.5,2.5,40,,,,,,,,,7.4,,16.4,,,,0,0,0,
SPD728,MgO,,9,16.2,,0,,0,In Nitrogen Box,"Thick Film / Cleaning. Film looks textured, non-uniform. Direct Optical access (these were part of a failed cleaning experiment. Likely texture is linked to cleaning).",,,3/8/13,286,MgO,,,800,1500,400,8,26.5,2.5,40,,,,,,,,,9.2,,16.2,,,,0,0,0,
SPD729,MgO,,7,15.09,,0,,0,In Nitrogen Box,Thick Film / Cleaning. Looks normal unlike other films 726-728.,,,3/8/13,286,MgO,,,800,1500,400,8,26.5,2.5,40,,,,,,,,,7.1,,15.09,,,,0,0,0,
SPD730,MgO,,9,15.17,,0,,0,In Nitrogen Box,Thick Film / Cleaning.  Looks normal unlike other films 726-728. Backside absorber. Direct optical access.,,,3/8/13,286,MgO,,,800,1500,400,8,26.5,2.5,40,,,,,,,,,8.5,,15.17,,,,0,0,0,
