Repository: kamerlingh/insight-application

##Data Demo For Insight Data Science
####Kristen Sunter
####April 15, 2015

In this demo, I share some data gathered by my labmates and me on niobium nitride films deposited on different substrates. These films were then used to fabricate nanoscale devices to detect very low levels of light. The performance of the detectors depends on their thickness, so we need to know the thickness to select the films to use for fabrication. 

Many groups use the deposition time as a proxy for the thickness: the longer the niobium nitride is deposited, the thicker it is.

File: sample_data.csv (part 4 of 6)
Sample Name:,At a glance:,,,,,,,,Status:,Notes:,Process ID:,Used By:,Deposition Parameters:,,,,,,,,,,,,,,Thickness Measurements:,,,,,,Resistance Measurements:,,,,,,,,,
,Substrate:,d (nm),Rs,Tc,Delta Tc,Rho,RRR,Rho*Tc,,,,,Deposition Date:,Run #:,Substrate:,SiNx or SiO2 Thickness (nm):,Chuck Slot:,Temperature (C):,Deposition Time (s),Current setpoint (mA) -or- Power setpoint (W),Nitrogen Flow (sccm),Argon Flow (sccm),Pressure (mTorr),Chuck Height (mm),Pre-deposition Spark Power (W),"Peak Power, Shutter Open (W)",Reflectance:,Transmittance:,Absorptance:,Synthesis Protocol:,Thickness (nm) (Visible Trans),Thickness (nm) (IR Trans),R_sheet Initial,R_sheet_Tc,T_C,Delta T_C,RRR,Synthesis Protocol:,rho (uOhm*cm):,rho*Tc (Ohm*nm*K):,deposition rate (nm/min):,Exclude (Y if yes else ''):
SPD731,MgO,4,249,11.72,0.69,99,0.971,"11,602",In Nitrogen Box,Cleaning Experiment,,,3/12/13,287,MgO,,,800,68,400,5.3,26.5,3.2,40,,,0.1814,0.5934,0.2253,based on T,3.97,,249.4,,11.72,0.69,0.97,,99.02,"11,602.43",3.5,
SPD732,MgO,4.3,266,12.02,0.71,114,0.958,"13,724",In Nitrogen Box,Cleaning Experiment,,,3/12/13,287,MgO,,,800,68,400,5.3,26.5,3.2,40,,,0.1947,0.5777,0.2276,based on T,4.29,,266.2,,12.02,0.71,0.96,,114.2,"13,724.39",3.79,
SPD733,MgO,,292,0,,0,,0,In Nitrogen Box,Cleaning Experiment,,,3/12/13,287,MgO,,,800,68,400,5.3,26.5,3.2,40,,,,,,,,,292,,0,,,,0,0,0,
SPD734,MgO,4.1,270,10.91,0.78,110,0.95,"12,000",In Nitrogen Box,Cleaning Experiment,,,3/12/13,287,MgO,,,800,68,400,5.3,26.5,3.2,40,,,0.1883,0.5884,0.2233,based on T,4.07,,270.2,,10.91,0.78,0.95,,109.99,"11,999.71",3.59,
SPD735,MgO,3.9,269,11.34,0.61,106,0.949,"12,024",In Nitrogen Box,Cleaning Experiment,,,3/12/13,287,MgO,,,800,68,400,5.3,26.5,3.2,40,,,0.1879,0.5951,0.217,based on T,3.94,,269.2,,11.34,0.61,0.95,,106.05,"12,024.32",3.48,
SPD736,MgO,,299,5.01,0.99,0,0.904,0,In Nitrogen Box,Cleaning Experiment,,,3/12/13,287,MgO,,,800,68,400,5.3,26.5,3.2,40,,,,,,,,,298.8,,5.01,0.99,0.9,,0,0,0,
SPD737,SiNx,,498,9.23,1.5,0,0.726,0,In Tc Cryo,"Films for replicating recent fab success; Plasma failed multiple times, films deposited over three runs.",,,3/14/13,288,SiNx,,,800,69,400,8,26.5,2.5,40,,,,,,,,,498.5,,9.23,1.5,0.73,,0,0,0,
SPD738,SiNx,,491,9.25,1.52,0,0.727,0,In Tc Cryo,"Films for replicating recent fab success. Plasma failed multiple times, films deposited over three runs.",,,3/14/13,288,SiNx,,,800,69,400,8,26.5,2.5,40,,,,,,,,,491.4,,9.25,1.52,0.73,,0,0,0,
SPD739,MgO,,316,,,0,,0,In Nitrogen Box,"Films for replicating recent fab success. Direct Optical Access. Plasma failed multiple times, films deposited over three runs.",,,3/14/13,288,MgO,,,800,69,400,8,26.5,2.5,40,,,,,,,,,316.4,,,,,,0,0,0,
SPD740,SiNx,,498,9.3,1.41,0,0.722,0,In Tc Cryo,"Films for replicating recent fab success. Plasma failed multiple times, films deposited over three runs.",,,3/14/13,288,SiNx,,,800,69,400,8,26.5,2.5,40,,,,,,,,,498,,9.3,1.41,0.72,,0,0,0,
SPD741,SiNx,,498,8.86,1.41,0,0.718,0,In Tc Cryo,"Films for replicating recent fab success. Plasma failed multiple times, films deposited over three runs.",,,3/14/13,288,SiNx,,,800,69,400,8,26.5,2.5,40,,,,,,,,,498,,8.86,1.41,0.72,,0,0,0,
SPD742,SiNx,,354,12.59,1.34,0,0.889,0,In Tc Cryo,"Films for replicating recent fab success. Direct Optical Access. Plasma failed multiple times, films deposited over three runs.",,,3/14/13,288,SiNx,,,800,69,400,8,26.5,2.5,40,,,,,,,,,354.3,,12.59,1.34,0.89,,0,0,0,
SPD743,Al2O3,,,,,0,,0,In Nitrogen Box,"15 seconds at room temp, then 60 seconds at high temp",,,3/18/13,290,Al2O3,,,800,75,400,8,26.5,2.5,40,,,,,,,,,,,,,,,0,0,0,
SPD744,Al2O3,,,,,0,,0,In Nitrogen Box,"15 seconds at room temp, then 60 seconds at high temp. Direct Optical Access",,,3/18/13,290,Al2O3,,,800,75,400,8,26.5,2.5,40,,,,,,,,,,,,,,,0,0,0,
SPD745,Al2O3,,,,,0,,0,In Nitrogen Box,"15 seconds at room temp, then 60 seconds at high temp",,,3/18/13,290,Al2O3,,,800,75,400,8,26.5,2.5,40,,,,,,,,,,,,,,,0,0,0,
SPD746,Al2O3,,,,,0,,0,In Nitrogen Box,"15 seconds at room temp, then 60 seconds at high temp. Direct Optical Access",,,3/18/13,290,Al2O3,,,800,75,400,8,26.5,2.5,40,,,,,,,,,,,,,,,0,0,0,
SPD747,SiNx,,600,10.34,,0,0.804,0,In Nitrogen Box,Films on SiN for replicating recent fab success.,,,3/18/13,291,SiNx,,,800,72,400,8,26.5,2.5,40,,,,,,,,,600,,10.34,,0.8,,0,0,0,
SPD748,SiNx,,597,10.32,,0,0.803,0,In Nitrogen Box,Films on SiN for replicating recent fab success.,,,3/18/13,291,SiNx,,,800,72,400,8,26.5,2.5,40,,,,,,,,,596.8,,10.32,,0.8,,0,0,0,
SPD749,SiNx,,518,10.92,1.88,0,,0,In Nitrogen Box,Films on SiN for replicating recent fab success. Direct Optical Access.,,,3/18/13,291,SiNx,,,800,72,400,8,26.5,2.5,40,,,,,,,,,518.2,,10.92,1.88,,,0,0,0,
SPD750,SiNx,,608,10.3,,0,0.799,0,In Nitrogen Box,Films on SiN for replicating recent fab success.,,,3/18/13,291,SiNx,,,800,72,400,8,26.5,2.5,40,,,,,,,,,608.1,,10.3,,0.8,,0,0,0,
SPD751,SiNx,,602,10.35,,0,0.806,0,In Nitrogen Box,Films on SiN for replicating recent fab success.,,,3/18/13,291,SiNx,,,800,72,400,8,26.5,2.5,40,,,,,,,,,601.8,,10.35,,0.81,,0,0,0,
SPD752,SiNx,,517,11.21,,0,0.857,0,In Nitrogen Box,Films on SiN for replicating recent fab success.  Direct Optical Access.,,,3/18/13,291,SiNx,,,800,72,400,8,26.5,2.5,40,,,,,,,,,517.1,,11.21,,0.86,,0,0,0,
SPD753,SiNx,,605,10.19,,0,,0,In Nitrogen Box,Films on SiN for replicating recent fab success.,,,3/18/13,292,SiNx,,,800,75,400,8,26.5,2.5,40,,,,,,,,,604.8,,10.19,,,,0,0,0,
SPD754,SiNx,,600,10.1,,0,,0,In Nitrogen Box,Films on SiN for replicating recent fab success.,,,3/18/13,292,SiNx,,,800,75,400,8,26.5,2.5,40,,,,,,,,,600.3,,10.1,,,,0,0,0,
SPD755,SiNx,,516,10.94,1.81,0,,0,In Nitrogen Box,Films on SiN for replicating recent fab success. Direct Optical Access.,,,3/18/13,292,SiNx,,,800,75,400,8,26.5,2.5,40,,,,,,,,,515.5,,10.94,1.81,,,0,0,0,
SPD756,SiNx,,593,10.29,1.96,0,,0,In Nitrogen Box,Films on SiN for replicating recent fab success.,,,3/18/13,292,SiNx,,,800,75,400,8,26.5,2.5,40,,,,,,,,,592.5,,10.29,1.96,,,0,0,0,
SPD757,SiNx,,589,10.33,2,0,,0,In Nitrogen Box,Films on SiN for replicating recent fab success.,,,3/18/13,292,SiNx,,,800,75,400,8,26.5,2.5,40,,,,,,,,,588.7,,10.33,2,,,0,0,0,
SPD758,SiNx,,520,10.98,1.79,0,,0,In Nitrogen Box,Films on SiN for replicating recent fab success.  Direct Optical Access.,,,3/18/13,292,SiNx,,,800,75,400,8,26.5,2.5,40,,,,,,,,,520.3,,10.98,1.79,,,0,0,0,
SPD759,MgO,3.9,245,11.76,0.55,96,,"11,274",In Nitrogen Box,Cleaning Experiment,,,3/20/13,293,MgO,,,800,68,400,5.3,26.5,3.2,40,,,0.1981,0.5964,0.2054,based on T,3.91,,245.2,,11.76,0.55,,,95.87,"11,273.76",3.45,
SPD760,MgO,3.9,252,12.51,,98,,"12,268",In Nitrogen Box,Cleaning Experiment,,,3/20/13,293,MgO,,,800,68,400,5.3,26.5,3.2,40,,,0.1929,0.5978,0.2094,based on T,3.89,,252.1,,12.51,,,,98.06,"12,267.70",3.43,
SPD761,MgO,,,,,0,,0,In Nitrogen Box,Cleaning Experiment,,,3/20/13,293,MgO,,,800,68,400,5.3,26.5,3.2,40,,,,,,,,,,,,,,,0,0,0,
SPD762,MgO,3.9,251,12.41,,97,,"12,017",In Nitrogen Box,Cleaning Experiment,,,3/20/13,293,MgO,,,800,68,400,5.3,26.5,3.2,40,,,0.1995,0.5991,0.2014,based on T,3.86,,250.9,,12.41,,,,96.83,"12,016.53",3.41,
SPD763,MgO,4,285,11.26,0.89,115,,"12,911",In Nitrogen Box,Cleaning Experiment,,,3/20/13,293,MgO,,,800,68,400,5.3,26.5,3.2,40,,,0.2041,0.5899,0.2061,based on T,4.03,,284.5,,11.26,0.89,,,114.66,"12,910.65",3.56,
SPD764,MgO,,257,4.5,,0,,0,In Nitrogen Box,Cleaning Experiment,,,3/20/13,293,MgO,,,800,68,400,5.3,26.5,3.2,40,,,,,,,,,256.7,,4.5,,,,0,0,0,
SPD765,MgO,,"1,060",,,0,,0,In Nitrogen Box,Targeting 500 ohm/sq on RT MgO,,,3/25/13,295,MgO,,,20,75,400,8,26.5,2.5,40,,,,,,,,,"1,060.10",,,,,,0,0,0,
SPD766,MgO,,464,,,0,,0,In Nitrogen Box,Targeting 500 ohm/sq on RT MgO,,,3/25/13,296,MgO,,,20,125,400,8,26.5,2.5,40,,,,,,,,,464.4,,,,,,0,0,0,
SPD767,SiNx,,,,,0,,0,In Nitrogen Box,In AJA for Run 294 and 295 covering chuck opening,,,3/25/13,296,SiNx,,,20,200,400,8,26.5,2.5,40,,,,,,,,,,,,,,,0,0,0,
SPD768,SiNx,,,581.82,7.95,0,,0,In Nitrogen Box,In AJA for Run 294 and 295 covering chuck opening,,,3/25/13,296,SiNx,,,20,200,400,8,26.5,2.5,40,,,,,,,,,,,,,,,0,0,0,
SPD769,MgO,6.9,591,7.92,1.87,409,0.707,"32,381",In Nitrogen Box,"Room Temp, low pressure, Uniformity Test",,,3/25/13,297,MgO,,,20,114,400,8,26.5,2.5,40,,,0.228,0.4646,0.3074,based on T,6.92,,590.8,,7.92,1.87,0.71,,408.85,"32,381.03",3.64,
SPD770,MgO,6.9,566,8.17,1.77,389,0.715,"31,981",In Nitrogen Box,"Room Temp, low pressure, Uniformity Test",,,3/25/13,297,MgO,,,20,114,400,8,26.5,2.5,40,,,0.2251,0.466,0.3088,based on T,6.88,,565.7,,8.17,1.77,0.72,,389.18,"31,980.89",3.64,
SPD771,MgO,6.9,582,7.95,1.82,401,0.717,"31,823",In Nitrogen Box,"Room Temp, low pressure, Uniformity Test. DOA",,,3/25/13,297,MgO,,,20,114,400,8,26.5,2.5,40,,,0.2222,0.4654,0.3124,based on T,6.9,,581.8,,7.95,1.82,0.72,,401.45,"31,822.99",3.62,
SPD772,MgO,6.9,574,8.06,1.78,396,0.724,"31,896",In Nitrogen Box,"Room Temp, low pressure, Uniformity Test",,,3/25/13,297,MgO,,,20,114,400,8,26.5,2.5,40,,,0.2312,0.4649,0.3039,based on T,6.91,,573.5,,8.06,1.78,0.72,,396.3,"31,895.71",3.63,
SPD773,MgO,6.9,537,8.39,1.7,370,0.717,"31,109",In Nitrogen Box,"Room Temp, low pressure, Uniformity Test",,,3/25/13,297,MgO,,,20,114,400,8,26.5,2.5,40,,,0.2235,0.4657,0.3108,based on T,6.89,,536.6,,8.39,1.7,0.72,,369.71,"31,108.59",3.64,
SPD774,MgO,6.9,501,8.8,1.65,345,0.733,"30,382",In Nitrogen Box,"Room Temp, low pressure, Uniformity Test. DOA",,,3/25/13,297,MgO,,,20,114,400,8,26.5,2.5,40,,,0.2236,0.4661,0.3103,based on T,6.88,,501.1,,8.8,1.65,0.73,,344.74,"30,381.62",3.63,
SPD775,MgO,6.9,566,8.34,1.83,390,0.709,"32,504",In Nitrogen Box,"Room Temp, low pressure, Uniformity Test",,,3/26/13,298,MgO,,,20,114,400,8,26.5,2.5,40,,,0.2271,0.4663,0.3067,based on T,6.88,,566.5,,8.34,1.83,0.71,,389.73,"32,503.71",3.62,
SPD776,MgO,6.9,558,8.3,1.77,386,0.709,"32,028",In Nitrogen Box,"Room Temp, low pressure, Uniformity Test",,,3/26/13,298,MgO,,,20,114,400,8,26.5,2.5,40,,,0.2435,0.4649,0.2916,based on T,6.91,,558.4,,8.3,1.77,0.71,,385.88,"32,028.39",3.64,
SPD777,MgO,7,539,8.34,1.75,375,0.722,"31,268",In Nitrogen Box,"Room Temp, low pressure, Uniformity Test. DOA",,,3/26/13,298,MgO,,,20,114,400,8,26.5,2.5,40,,,0.2438,0.4633,0.2928,based on T,6.95,,539.4,,8.34,1.75,0.72,,374.91,"31,267.67",3.66,
SPD778,MgO,6.8,554,8.42,1.75,378,0.723,"31,827",In Nitrogen Box,"Room Temp, low pressure, Uniformity Test",,,3/26/13,298,MgO,,,20,114,400,8,26.5,2.5,40,,,0.2381,0.4682,0.2937,based on T,6.83,,553.6,,8.42,1.75,0.72,,378.13,"31,826.91",3.59,
SPD779,MgO,6.7,482,9.39,1.5,322,0.732,"30,230",In Nitrogen Box,"Room Temp, low pressure, Uniformity Test",,,3/26/13,298,MgO,,,20,114,400,8,26.5,2.5,40,,,0.2286,0.4738,0.2976,based on T,6.68,,482,,9.39,1.5,0.73,,321.97,"30,229.81",3.52,
SPD780,MgO,6.8,477,9.21,1.52,325,0.735,"29,949",In Nitrogen Box,"Room Temp, low pressure, Uniformity Test. DOA",,,3/26/13,298,MgO,,,20,114,400,8,26.5,2.5,40,,,0.2288,0.4687,0.3024,based on T,6.81,,477.4,,9.21,1.52,0.74,,325.08,"29,949.38",3.58,
SPD781,MgO,4.4,330,11.77,1.84,144,0.788,"16,963",In Nitrogen Box,Replicating Vikas' film: Backside deposited at RT for 180s. DOA.,,,3/27/13,300,MgO,,,800,75,400,8,26.5,2.5,40,,,0.1839,0.5737,0.2424,based on T,4.37,,329.8,,11.77,1.84,0.79,,144.12,"16,963.37",3.5,
SPD782,MgO,4.3,322,11.97,,137,0.819,"16,422",In Nitrogen Box,Replicating Vikas' film: Backside deposited at RT for 180s. DOA.,,,3/27/13,300,MgO,,,800,75,400,8,26.5,2.5,40,,,0.1836,0.5789,0.2374,based on T,4.26,,322,,11.97,,0.82,,137.19,"16,421.61",3.41,
SPD783,MgO,,360,11.99,1.68,0,,0,In Nitrogen Box,Replicating Vikas' film: Backside deposited at RT for 180s. DOA.,,,3/27/13,302,MgO,,,800,69,400,8,26.5,2.5,40,,,,,,,,,359.5,,11.99,1.68,,,0,0,0,
SPD784,MgO,,363,11.78,1.36,0,,0,In Nitrogen Box,Replicating Vikas' film: Backside deposited at RT for 180s. DOA.,,,3/27/13,302,MgO,,,800,69,400,8,26.5,2.5,40,,,,,,,,,362.8,,11.78,1.36,,,0,0,0,
SPD785,MgO,,397,10.95,1.45,0,,0,In Nitrogen Box,"Replicating Vikas' film: Backside deposited at RT for 180s. DOA. On top of sample position, rather than inside.",,,3/29/13,304,MgO,,,800,75,400,10,26.5,2.5,40,,,,,,,,,397.1,,10.95,1.45,,,0,0,0,
SPD786,MgO,,401,10.95,1.43,0,,0,In Nitrogen Box,Replicating Vikas' film: Backside deposited at RT for 180s. DOA.,,,3/29/13,304,MgO,,,800,75,400,10,26.5,2.5,40,,,,,,,,,401.1,,10.95,1.43,,,0,0,0,
SPD787,SiNx,,369,8.03,,0,,0,In Nitrogen Box,"Replicating Vikas' film: Backside deposited at RT for 180s. DOA, position 3.",,,3/30/13,306,SiNx,,3,800,75,400,6,26.5,3,40,,,,,,,,,369.3,,8.03,,,,0,0,0,
SPD788,MgO,,307,10.15,,0,,0,In Nitrogen Box,Replicating Vikas' film: Backside deposited at RT for 180s. Position 5.,,,3/30/13,306,MgO,,5,800,75,400,6,26.5,3,40,,,,,,,,,306.6,,10.15,,,,0,0,0,
SPD789,MgO,,295,12.12,,0,,0,In Nitrogen Box,Replicating Vikas' film: Backside deposited at RT for 180s. DOA. Position 6.,,,3/30/13,306,MgO,,6,800,75,400,6,26.5,3,40,,,,,,,,,295.2,,12.12,,,,0,0,0,
SPD790,SiNx,,387,8.34,1.31,0,,0,In Nitrogen Box,"Replicating Vikas' film: DOA, position 3.",,,3/31/13,307,SiNx,,3,800,75,400,6,26.5,3,40,,,,,,,,,386.5,,8.34,1.31,,,0,0,0,
SPD791,MgO,4.3,320,8.61,,138,,"11,920",In Nitrogen Box,Replicating Vikas' film: Position 5.,,,3/31/13,307,MgO,,5,800,75,400,6,26.5,3,40,,,0.1995,0.5756,0.2249,based on T,4.33,,319.7,,8.61,,,,138.44,"11,919.66",3.46,
SPD792,MgO,4.2,271,13.17,,114,,"15,052",In Nitrogen Box,"Replicating Vikas' film: DOA. Position 6. Compare this film to SPD789, they are nominally the same except 792 doesnt have backside absorber",,,3/31/13,307,MgO,,6,800,75,400,6,26.5,3,40,,,0.2079,0.5807,0.2113,based on T,4.22,,270.8,,13.17,,,,114.29,"15,052.36",3.38,
SPD793,SiNx,,327,11.75,1.34,0,,0,In Nitrogen Box,Replicating High Tc NbN on SiN. Position 3. DOA,,,4/1/13,308,SiNx,,3,800,93,400,8,26.5,2.5,40,,,,,,,,,327.5,,11.75,1.34,,,0,0,0,
SPD794,SiNx,,326,11.95,1.34,0,,0,In Nitrogen Box,Replicating High Tc NbN on SiN. Position 6. DOA,,,4/1/13,308,SiNx,,6,800,93,400,8,26.5,2.5,40,,,,,,,,,325.7,,11.95,1.34,,,0,0,0,
SPD795,MgO,4,532,0,,215,,0,In Nitrogen Box,Surpassing Vikas' film.,,,4/2/13,309,MgO,,1,800,60,400,6,26.5,3,40,,,0.1727,0.5902,0.2371,based on T,4.03,,532.3,,0,,,,214.53,0,4.03,
SPD796,MgO,3.6,502,8.72,1.51,180,,"15,710",In Nitrogen Box,Surpassing Vikas' film.,,,4/2/13,309,MgO,,3,800,60,400,6,26.5,3,40,,,0.1793,0.6139,0.2067,based on T,3.59,,501.8,,8.72,1.51,,,180.16,"15,709.55",3.59,
SPD797,MgO,3.5,494,0,,172,,0,In Nitrogen Box,Surpassing Vikas' film.,,,4/2/13,309,MgO,,4,800,60,400,6,26.5,3,40,,,0.1771,0.6199,0.2031,based on T,3.48,,493.7,,0,,,,171.8,0,3.48,
SPD798,MgO,3.6,474,9.48,1.58,172,,"16,319",In Nitrogen Box,Surpassing Vikas' film.,,,4/2/13,309,MgO,,6,800,60,400,6,26.5,3,40,,,0.1789,0.6121,0.209,based on T,3.63,,474.2,,9.48,1.58,,,172.15,"16,319.42",3.63,
SPD799,MgO,3.4,422,10.86,1.18,145,0.77,"15,757",In Nitrogen Box,"~Reproducing Run 307, aiming for 500 ohms/sq; for KAS fab. DOA",,,4/6/13,310,MgO,,3,800,60,400,6,26.5,3,40,,,0.1799,0.622,0.1981,based on T,3.44,,421.8,,10.86,1.18,0.77,,145.09,"15,756.89",3.44,
SPD800,MgO,3.4,439,10.14,1.43,149,0.79,"15,096",In Nitrogen Box,"~Reproducing Run 307, aiming for 500 ohms/sq; for KAS fab. DOA",,,4/6/13,310,MgO,,6,800,60,400,6,26.5,3,40,,,0.1833,0.6247,0.192,based on T,3.39,,439.2,,10.14,1.43,0.79,,148.88,"15,096.36",3.39,
SPD801,MgO,2.6,588,9.77,1.9,151,0.73,"14,752",In Nitrogen Box,"~Reproducing Run 307, aiming for 500 ohms/sq; for KAS fab. DOA",,,4/6/13,311,MgO,,3,800,48,400,6,26.5,3,40,,,0.1687,0.673,0.1583,based on T,2.57,,587.5,,9.77,1.9,0.73,,150.99,"14,752.11",3.21,
SPD802,MgO,2.7,575,9.32,1.58,154,0.77,"14,365",In Nitrogen Box,"~Reproducing Run 307, aiming for 500 ohms/sq; for KAS fab. DOA",,,4/6/13,311,MgO,,6,800,48,400,6,26.5,3,40,,,0.1688,0.6663,0.1649,based on T,2.68,,575.1,,9.32,1.58,0.77,,154.13,"14,365.25",3.35,
SPD803,SiNx,,433,11.83,1.6,0,,0,In Nitrogen Box,Same as run 292; high Tc NbN on SiN from open slots in chuck,,FB,4/6/13,312,SiNx,,3,800,75,400,8,26.5,2.5,40,,,,,,,,,433.1,,11.83,1.6,,,0,0,0,
SPD804,SiNx,,433,11.87,1.6,0,,0,In Nitrogen Box,Same as run 292; high Tc NbN on SiN from open slots in chuck,,FB,4/6/13,312,SiNx,,6,800,75,400,8,26.5,2.5,40,,,,,,,,,432.7,,11.87,1.6,,,0,0,0,
SPD805,SiNx,,696,10.43,2.21,0,,0,In Nitrogen Box,Same as run 292; high Tc NbN on SiN from open slots in chuck,,FB,4/7/13,313,SiNx,,3,800,60,400,8,26.5,2.5,40,,,,,,,,,695.6,,10.43,2.21,,,0,0,0,
SPD806,SiNx,,675,10.52,2.16,0,,0,In Nitrogen Box,Same as run 292; high Tc NbN on SiN from open slots in chuck,,FB,4/7/13,313,SiNx,,6,800,60,400,8,26.5,2.5,40,,,,,,,,,675,,10.52,2.16,,,0,0,0,
SPD807,SiNx,,628,,,0,,0,In Nitrogen Box,Covering open slots during testing / pulsed deposition; Issues sparking the plasma (4-5 trys before success),,,4/9/13,315,SiNx,,3,800,60,400,8,26.5,2.5,40,,,,,,,,,628,,,,,,0,0,0,
SPD808,SiNx,,637,8.84,2.11,0,0.889,0,In Tc Cryo,Covering open slots during testing / pulsed deposition; Issues sparking the plasma (4-5 trys before success),,,4/9/13,315,SiNx,,6,800,60,400,8,26.5,2.5,40,,,,,,,,,637.1,,8.84,2.11,0.89,,0,0,0,
SPD809,SiO2,,530,10.72,1.78,0,0.841,0,In Tc Cryo,1st attempt on SiO2; samples slightly cracked on edges,,,4/10/13,316,SiO2,,1,800,75,400,8,26.5,2.5,40,,,,,,,,,530,,10.72,1.78,0.84,,0,0,0,
SPD810,SiNx,,574,10.42,1.93,0,0.797,0,In Tc Cryo,SiN 'reference',,,4/10/13,316,SiNx,,2,800,75,400,8,26.5,2.5,40,,,,,,,,,574.4,,10.42,1.93,0.8,,0,0,0,
SPD811,SiO2,,556,,,0,,0,In Nitrogen Box,1st attempt on SiO2; samples slightly cracked on edges. Cracked in half.,,,4/10/13,316,SiO2,,3,800,75,400,8,26.5,2.5,40,,,,,,,,,555.8,,,,,,0,0,0,
SPD812,SiO2,,556,10.43,1.82,0,0.808,0,In Tc Cryo,1st attempt on SiO2; samples slightly cracked on edges,,,4/10/13,316,SiO2,,4,800,75,400,8,26.5,2.5,40,,,,,,,,,555.8,,10.43,1.82,0.81,,0,0,0,
SPD813,SiO2,,466,11.58,1.63,0,0.855,0,In Tc Cryo,1st attempt on SiO2; samples slightly cracked on edges,,,4/10/13,316,SiO2,,6,800,75,400,8,26.5,2.5,40,,,,,,,,,466.1,,11.58,1.63,0.86,,0,0,0,
SPD814,SiNx,,510,10.8,1.77,0,,0,In AJA,For FB fab and whatnot,,,4/10/13,317,SiNx,,1,800,81,400,8,26.5,2.5,40,,,,,,,,,510.4,,10.8,1.77,,,0,0,0,
SPD815,SiNx,,508,10.79,1.76,0,,0,In AJA,For FB fab and whatnot,,,4/10/13,317,SiNx,,2,800,81,400,8,26.5,2.5,40,,,,,,,,,508.5,,10.79,1.76,,,0,0,0,
SPD816,SiNx,,427,,,0,,0,In AJA,For FB fab and whatnot,,,4/10/13,317,SiNx,,3,800,81,400,8,26.5,2.5,40,,,,,,,,,426.6,,,,,,0,0,0,
SPD817,SiNx,,507,10.8,1.78,0,,0,In AJA,For FB fab and whatnot,,,4/10/13,317,SiNx,,4,800,81,400,8,26.5,2.5,40,,,,,,,,,507.1,,10.8,1.78,,,0,0,0,
SPD818,SiNx,,508,10.77,1.77,0,,0,In AJA,For FB fab and whatnot,,,4/10/13,317,SiNx,,5,800,81,400,8,26.5,2.5,40,,,,,,,,,508,,10.77,1.77,,,0,0,0,
SPD819,SiO2,,429,11.49,1.56,0,,0,In AJA,For FB fab and whatnot,,,4/10/13,317,SiO2,,6,800,81,400,8,26.5,2.5,40,,,,,,,,,428.7,,11.49,1.56,,,0,0,0,
SPD820,SiO2,,,,,0,,0,In AJA,Repeat SiO2 films from Run 316,,,4/11/13,318,SiO2,,1,800,75,400,8,26.5,2.5,40,,,,,,,,,,,,,,,0,0,0,
SPD821,MgO,,,,,0,,0,In AJA,Repeat SiO2 films from Run 316,,,4/11/13,318,MgO,,3,800,75,400,8,26.5,2.5,40,,,,,,,,,,,,,,,0,0,0,
SPD822,SiO2,,,11.42,1.33,0,,0,In AJA,Repeat SiO2 films from Run 316,,,4/11/13,318,SiO2,,4,800,75,400,8,26.5,2.5,40,,,,,,,,,,,11.42,1.33,,,0,0,0,
SPD823,SiO2,,,,,0,,0,In AJA,Repeat SiO2 films from Run 316,,,4/11/13,318,SiO2,,5,800,75,400,8,26.5,2.5,40,,,,,,,,,,,,,,,0,0,0,
SPD824,SiO2,,,,,0,,0,In AJA,Repeat SiO2 films from Run 316,,,4/11/13,318,SiO2,,6,800,75,400,8,26.5,2.5,40,,,,,,,,,,,,,,,0,0,0,
SPD825,CVD SiO2,,73,,,0,,0,,,,,4/18/13,319,CVD SiO2,,1,800,115,400,8,26.5,3.5,40,,,,,,,,,73.2,,,,,,0,0,0,
SPD826,SiO2,,,,,0,,0,,,,,4/18/13,319,SiO2,,3,800,115,400,8,26.5,3.5,40,,,,,,,,,,,,,,,0,0,0,
SPD827,CVD SiO2,,165,,,0,,0,,,,,4/18/13,319,CVD SiO2,,5,800,115,400,8,26.5,3.5,40,,,,,,,,,165.4,,,,,,0,0,0,
SPD828,SiO2,,60,,,0,,0,,,,,4/18/13,319,SiO2,,6,800,115,400,8,26.5,3.5,40,,,,,,,,,60.4,,,,,,0,0,0,
SPD829,G on SiO2,,273,11.48,1.67,0,,0,,,,,4/23/13,321,G on SiO2,,2,775,105,400,8,26.5,2.5,40,,,,,,,,,273.5,,11.48,1.67,,,0,0,0,
SPD830,SiO2,,293,12.14,,0,,0,,,,,4/23/13,321,SiO2,,3,775,105,400,8,26.5,2.5,40,,,,,,,,,292.8,,12.14,,,,0,0,0,
SPD831,SiO2,,335,11.94,1.33,0,,0,,,,,4/23/13,321,SiO2,,5,775,105,400,8,26.5,2.5,40,,,,,,,,,335,,11.94,1.33,,,0,0,0,
SPD832,SiO2,,289,12.37,1.19,0,,0,,,,,4/23/13,321,SiO2,,6,775,105,400,8,26.5,2.5,40,,,,,,,,,289.5,,12.37,1.19,,,0,0,0,
SPD833,MgO,,12,,,0,,0,In Nitrogen box,Thick NbN on MgO; in chamber during system bake; coating plate.,,,5/8/13,324,MgO,,3,800,1200,400,6,26.5,3,40,,,,,,,,,12.5,,,,,,0,0,0,
SPD834,MgO,,13,,,0,,0,In Nitrogen box,Thick NbN on MgO; in chamber during system bake; coating plate.,,,5/8/13,324,MgO,,2,800,1200,400,6,26.5,3,40,,,,,,,,,13.2,,,,,,0,0,0,
SPD835,MgO,,13,,,0,,0,In Nitrogen box,Thick NbN on MgO; in chamber during system bake; coating plate.,,,5/8/13,324,MgO,,6,800,1200,400,6,26.5,3,40,,,,,,,,,12.9,,,,,,0,0,0,
SPD836,SiNx,,22,,,0,,0,In AJA,Cleaning Target,,,5/10/13,325,SiNx,,1,800,600,400,8,26.5,2.5,40,,,,,,,,,21.6,,,,,,0,0,0,
SPD837,MgO,,27,,,0,,0,In AJA,Cleaning Target,,,5/10/13,325,MgO,,3,800,600,400,8,26.5,2.5,40,,,,,,,,,27.4,,,,,,0,0,0,
SPD838,SiNx,,,11.8,,0,,0,In AJA,Cleaning Target,,,5/10/13,325,SiNx,,6,800,600,400,8,26.5,2.5,40,,,,,,,,,,,11.8,,,,0,0,0,
SPD839,SiNx,,560,10.49,,0,,0,,,,,5/11/13,326,SiNx,,1,800,72,400,8,26.5,2.5,40,,,,,,,,,560,,10.49,,,,0,0,0,
SPD840,SiNx,,459,11.81,,0,0.871,0,,,,,5/11/13,326,SiNx,,3,800,72,400,8,26.5,2.5,40,,,,,,,,,459.2,,11.81,,0.87,,0,0,0,
SPD841,SiNx,,554,10.5,,0,,0,,,,,5/11/13,326,SiNx,,4,800,72,400,8,26.5,2.5,40,,,,,,,,,553.6,,10.5,,,,0,0,0,
SPD842,MgO,3.8,343,11.78,,130,,"15,314",,,,,5/11/13,326,MgO,,6,800,72,400,8,26.5,2.5,40,,,0.1916,0.6032,0.2052,based on T,3.79,,343,,11.78,,,,130,"15,313.89",3.16,
SPD843,SiO2,,520,,,0,,0,In Tc Cryo,AJA back to normal?,,,5/11/13,327,SiO2,,1,800,72,400,8,26.5,2.5,40,,,,,,,,,520.2,,,,,,0,0,0,
SPD844,SiNx,,541,,,0,,0,In Tc Cryo,AJA back to normal?,,,5/11/13,327,SiNx,,2,800,72,400,8,26.5,2.5,40,,,,,,,,,540.6,,,,,,0,0,0,
SPD845,SiO2,,456,,,0,,0,In Tc Cryo,AJA back to normal?,,,5/11/13,327,SiO2,,3,800,72,400,8,26.5,2.5,40,,,,,,,,,456,,,,,,0,0,0,
SPD846,SiO2,,515,,,0,,0,In Tc Cryo,AJA back to normal?,,,5/11/13,327,SiO2,,4,800,72,400,8,26.5,2.5,40,,,,,,,,,515.4,,,,,,0,0,0,
SPD847,SiNx,,551,,,0,,0,In Tc Cryo,AJA back to normal?,,,5/11/13,327,SiNx,,5,800,72,400,8,26.5,2.5,40,,,,,,,,,550.9,,,,,,0,0,0,
SPD848,MgO,3.7,304,,,114,,0,In Tc Cryo,AJA back to normal?,,,5/11/13,327,MgO,,6,800,72,400,8,26.5,2.5,40,,,0.1884,0.6058,0.2059,based on T,3.74,,303.8,,,,,,113.64,0,3.12,
SPD849,SiO2,,,,,0,,0,,,,,5/13/13,328,SiO2,,1,800,72,400,8,26.5,2.5,40,,,,,,,,,,,,,,,0,0,0,
SPD850,MgO,3.8,,,,0,,0,,,,,5/13/13,328,MgO,,2,800,72,400,8,26.5,2.5,40,,,0.1971,0.6008,0.2021,based on T,3.83,,,,,,,,0,0,3.19,
SPD851,SiO2,,,11.42,,0,,0,,,,,5/13/13,328,SiO2,,3,800,72,400,8,26.5,2.5,40,,,,,,,,,,,11.42,,,,0,0,0,
SPD852,G on SiO2,,,,,0,,0,,,,,5/13/13,328,G on SiO2,,4,800,72,400,8,26.5,2.5,40,,,,,,,,,,,,,,,0,0,0,
SPD853,G on SiO2,,,,,0,,0,,,,,5/13/13,328,G on SiO2,,6,800,72,400,8,26.5,2.5,40,,,,,,,,,,,,,,,0,0,0,
SPD854,G on SiO2,,447,9.68,,0,,0,,,,,5/13/13,329,G on SiO2,,1,800,72,400,8,26.5,2.5,40,,,,,,,,,447.4,,9.68,,,,0,0,0,
SPD855,G on SiO2,,368,10.71,,0,,0,,,,,5/13/13,329,G on SiO2,,3,800,72,400,8,26.5,2.5,40,,,,,,,,,368.4,,10.71,,,,0,0,0,
SPD856,SiO2,,,,,0,,0,,,,,5/13/13,329,SiO2,,4,800,72,400,8,26.5,2.5,40,,,,,,,,,,,,,,,0,0,0,
SPD857,MgO,3.9,384,11.16,,148,,"16,563",,,,,5/13/13,329,MgO,,5,800,72,400,8,26.5,2.5,40,,,0.1907,0.5995,0.2098,based on T,3.86,,384.5,,11.16,,,,148.41,"16,562.79",3.22,
SPD858,SiO2,,459,11.73,,0,,0,,,,,5/13/13,329,SiO2,,6,800,72,400,8,26.5,2.5,40,,,,,,,,,459.1,,11.73,,,,0,0,0,
SPD859,SiO2,,440,11.1,1.57,0,0.835,0,,,,,5/21/13,330,SiO2,,1,800,84,400,8,26.5,2.5,40,,,,,,,,,439.7,,11.1,1.57,0.84,,0,0,0,
SPD860,SiO2,,429,11.31,1.56,0,0.841,0,,,,,5/21/13,330,SiO2,,2,800,84,400,8,26.5,2.5,40,,,,,,,,,429.3,,11.31,1.56,0.84,,0,0,0,
SPD861,SiO2,,364,12.14,1.4,0,0.891,0,,,,,5/21/13,330,SiO2,,3,800,84,400,8,26.5,2.5,40,,,,,,,,,364,,12.14,1.395,0.89,,0,0,0,
SPD862,SiO2,,437,11.17,1.58,0,0.828,0,,,,,5/21/13,330,SiO2,,4,800,84,400,8,26.5,2.5,40,,,,,,,,,436.8,,11.17,1.58,0.83,,0,0,0,
SPD863,SiO2,,441,11.09,1.58,0,0.83,0,,,,,5/21/13,330,SiO2,,5,800,84,400,8,26.5,2.5,40,,,,,,,,,441.1,,11.09,1.58,0.83,,0,0,0,
SPD864,MgO,4.5,308,12.02,1.39,137,0.766,"16,523",,,,,5/21/13,330,MgO,,6,800,84,400,8,26.5,2.5,40,,,0.1995,0.5695,0.2311,based on T,4.46,,308.2,,12.02,1.39,0.77,,137.46,"16,523.12",3.19,
SPD865,SiNx,,446,11.01,1.67,0,0.825,0,,For FN Fab,,,5/22/13,332,SiNx,,1,800,84,400,8,26.5,2.5,40,,,,,,,,,445.9,,11.01,1.67,0.82,,0,0,0,
SPD866,SiNx,,439,11.07,1.61,0,0.826,0,,For FN Fab,,,5/22/13,332,SiNx,,2,800,84,400,8,26.5,2.5,40,,,,,,,,,439.3,,11.07,1.61,0.83,,0,0,0,
SPD867,SiNx,,365,12.04,1.44,0,0.883,0,,For FN Fab,,,5/22/13,332,SiNx,,3,800,84,400,8,26.5,2.5,40,,,,,,,,,364.5,,12.04,1.44,0.88,,0,0,0,
SPD868,SiNx,,439,11.04,1.68,0,0.828,0,,For FN Fab,,,5/22/13,332,SiNx,,4,800,84,400,8,26.5,2.5,40,,,,,,,,,438.9,,11.04,1.68,0.83,,0,0,0,
SPD869,SiNx,,444,10.99,1.67,0,0.824,0,,For FN Fab,,,5/22/13,332,SiNx,,5,800,84,400,8,26.5,2.5,40,,,,,,,,,443.7,,10.99,1.67,0.82,,0,0,0,
SPD870,MgO,4.5,282,12.24,1.16,128,0.814,"15,685",,,,,5/22/13,332,MgO,,6,800,84,400,8,26.5,2.5,40,,,0.2038,0.5656,0.2307,based on T,4.54,,282.3,,12.24,1.16,0.81,,128.14,"15,684.78",3.24,
SPD871,SiNx,,318,11.77,1.34,0,0.869,0,,For FN Fab,,,5/23/13,333,SiNx,,1,800,105,400,8,26.5,2.5,40,,,,,,,,,317.6,,11.77,1.34,0.87,,0,0,0,
SPD872,SiNx,,316,11.8,1.31,0,0.869,0,,For FN Fab,,,5/23/13,333,SiNx,,2,800,105,400,8,26.5,2.5,40,,,,,,,,,315.6,,11.8,1.31,0.87,,0,0,0,
SPD873,SiNx,,264,12.53,1.07,0,0.924,0,,For FN Fab,,,5/23/13,333,SiNx,,3,800,105,400,8,26.5,2.5,40,,,,,,,,,263.9,,12.53,1.07,0.92,,0,0,0,
SPD874,SiNx,,317,11.73,1.31,0,0.868,0,,For FN Fab,,,5/23/13,333,SiNx,,4,800,105,400,8,26.5,2.5,40,,,,,,,,,317.2,,11.73,1.31,0.87,,0,0,0,
SPD875,SiNx,,321,11.73,1.3,0,0.868,0,,For FN Fab,,,5/23/13,333,SiNx,,5,800,105,400,8,26.5,2.5,40,,,,,,,,,321.1,,11.73,1.3,0.87,,0,0,0,
SPD876,MgO,5.6,183,13.86,0.8,102,0.873,"14,074",,,,,5/23/13,333,MgO,,6,800,105,400,8,26.5,2.5,40,,,0.2325,0.5193,0.2482,based on T,5.55,,183,,13.86,0.8,0.87,,101.55,"14,074.29",3.17,
SPD877,MgO,1.5,"1,412",<7,,212,,#VALUE!,,,,,5/30/13,334,MgO,,3,800,30,400,8,26.5,2.5,40,,,0.1556,0.7465,0.0979,based on T,1.5,,"1,412.10",,<7,,,,211.81,#VALUE!,3,
SPD878,SiO2,,"3,473",0,,0,,0,,,,,5/30/13,334,SiO2,,6,800,30,400,8,26.5,2.5,40,,,,,,,,,"3,473.20",,0,,,,0,0,0,
SPD879,MgO,2.5,590,9.35,1.9,148,,"13,800",,,,,6/3/13,335,MgO,,3,800,48,400,8,26.5,2.5,40,,,0.1688,0.6782,0.1529,based on T,2.5,,590.4,,9.35,1.9,,,147.59,"13,800.13",3.13,
SPD880,SiO2,,931,9.12,2.63,0,,0,,,,,6/3/13,335,SiO2,,6,800,48,400,8,26.5,2.5,40,,,,,,,,,931.2,,9.12,2.63,,,0,0,0,
SPD881,SiO2,,,,,0,,0,,,,,6/4/13,336,SiO2,,3,800,48,400,8,26.5,2.5,40,,,,,,,,,,,,,,,0,0,0,
SPD882,SiO2,,,,,0,,0,,,,,6/4/13,336,SiO2,,6,800,48,400,8,26.5,2.5,40,,,,,,,,,,,,,,,0,0,0,
SPD883,,,,,,0,,0,,,,,,,,,,,,,,,,,,,,,,,,,,,,,,,0,0,#DIV/0!,
SPD884,,,,,,0,,0,,,,,,,,,,,,,,,,,,,,,,,,,,,,,,,0,0,#DIV/0!,
SPD885,,,,,,0,,0,,,,,,,,,,,,,,,,,,,,,,,,,,,,,,,0,0,#DIV/0!,
SPD886,,,,,,0,,0,,,,,,,,,,,,,,,,,,,,,,,,,,,,,,,0,0,#DIV/0!,
SPD887,,,,,,0,,0,,,,,,,,,,,,,,,,,,,,,,,,,,,,,,,0,0,#DIV/0!,
SPD888,,,,,,0,,0,,,,,,,,,,,,,,,,,,,,,,,,,,,,,,,0,0,#DIV/0!,
SPD889,,,,,,0,,0,,,,,,,,,,,,,,,,,,,,,,,,,,,,,,,0,0,#DIV/0!,
SPD890,,,,,,0,,0,,,,,,,,,,,,,,,,,,,,,,,,,,,,,,,0,0,#DIV/0!,
SPD891,,,,,,0,,0,,,,,,,,,,,,,,,,,,,,,,,,,,,,,,,0,0,#DIV/0!,
SPD892,,,,,,0,,0,,,,,,,,,,,,,,,,,,,,,,,,,,,,,,,0,0,#DIV/0!,
SPD893,,,,,,0,,0,,,,,,,,,,,,,,,,,,,,,,,,,,,,,,,0,0,#DIV/0!,
SPD894,SiO2,,439,11.44,1.56,0,0.844,0,,For Kristen,,,6/25/13,340,SiO2,,1,800,84,400,8,26.5,2.5,40,,,,,,,,,438.5,,11.44,1.56,0.84,,0,0,0,
SPD895,SiO2,,480,10.8,1.67,0,0.802,0,,For Kristen,,,6/25/13,340,SiO2,,2,800,84,400,8,26.5,2.5,40,,,,,,,,,479.9,,10.8,1.67,0.8,,0,0,0,
SPD896,MgO,4.3,337,11.16,1.42,145,0.744,"16,186",,"For Kristen, RIE calibration",,,6/25/13,340,MgO,,3,800,84,400,8,26.5,2.5,40,,,0.1961,0.5769,0.227,based on T,4.3,,337.3,,11.16,1.42,0.74,,145.04,"16,186.17",3.07,
SPD897,SiO2,,472,10.51,1.53,0,0.805,0,,For Kristen,,,6/25/13,340,SiO2,,4,800,84,400,8,26.5,2.5,40,,,,,,,,,472,,10.51,1.53,0.8,,0,0,0,
SPD898,SiO2,,474,10.67,1.59,0,0.806,0,,For Kristen,,,6/25/13,340,SiO2,,5,800,84,400,8,26.5,2.5,40,,,,,,,,,474.5,,10.67,1.59,0.81,,0,0,0,
SPD899,MgO,4.3,333,11.38,1.34,143,0.74,"16,300",,"For Kristen, RIE calibration",,,6/25/13,340,MgO,,6,800,84,400,8,26.5,2.5,40,,,0.2026,0.5769,0.2205,based on T,4.3,,333.1,,11.38,1.34,0.74,,143.23,"16,300.08",3.07,
SPD900,SiNx,,525,10.57,1.81,0,0.789,0,,For FB fab,,,7/1/13,341,SiNx,,1,800,81,400,8,26.5,2.5,40,,,,,,,,,524.8,,10.57,1.81,0.79,,0,0,0,
SPD901,SiNx,,522,10.58,1.82,0,0.787,0,,For FB fab,,,7/1/13,341,SiNx,,2,800,81,400,8,26.5,2.5,40,,,,,,,,,521.7,,10.58,1.82,0.79,,0,0,0,
SPD902,SiNx,,412,11.94,1.55,0,0.873,0,,For FB fab,,,7/1/13,341,SiNx,,3,800,81,400,8,26.5,2.5,40,,,,,,,,,412.5,,11.94,1.55,0.87,,0,0,0,
SPD903,SiNx,,508,10.63,1.77,0,0.796,0,,For FB fab,,,7/1/13,341,SiNx,,4,800,81,400,8,26.5,2.5,40,,,,,,,,,508.4,,10.63,1.77,0.8,,0,0,0,
SPD904,SiNx,,514,10.55,1.79,0,0.785,0,,For FB fab,,,7/1/13,341,SiNx,,5,800,81,400,8,26.5,2.5,40,,,,,,,,,514.4,,10.55,1.79,0.79,,0,0,0,
SPD905,MgO,4.2,341,11.12,1.28,144,0.749,"16,042",,For FB fab,,,7/1/13,341,MgO,,6,800,81,400,8,26.5,2.5,40,,,0.206,0.5803,0.2137,based on T,4.23,,341,,11.12,1.28,0.75,,144.26,"16,041.84",3.13,
SPD906,MgO,4.1,360,11.25,1.45,149,0.72,"16,769",,Annealing,,,7/8/13,342,MgO,,1,800,81,400,8,26.5,2.5,40,,,0.1923,0.5848,0.2229,based on T,4.14,,360,,11.25,1.45,0.72,,149.06,"16,769.06",3.07,
SPD907,MgO,4.3,378,11.22,1.06,161,0.709,"18,032",,Annealing,,,7/8/13,342,MgO,,2,800,81,400,8,26.5,2.5,40,,,0.195,0.5797,0.2253,based on T,4.25,,378.2,,11.22,1.06,0.71,,160.72,"18,032.25",3.15,
SPD908,SiNx,,388,12.51,1.39,0,0.879,0,,Annealing,,,7/8/13,342,SiNx,,3,800,81,400,8,26.5,2.5,40,,,,,,,,,388.1,,12.51,1.39,0.88,,0,0,0,
SPD909,MgO,4.2,355,11.06,1.33,147,0.711,"16,272",,Annealing,,,7/8/13,342,MgO,,4,800,81,400,8,26.5,2.5,40,,,0.1928,0.5843,0.2229,based on T,4.15,,354.5,,11.06,1.33,0.71,,147.12,"16,271.81",3.07,
SPD910,MgO,4.2,357,11.34,1.26,149,0.703,"16,859",,Annealing,,,7/8/13,342,MgO,,5,800,81,400,8,26.5,2.5,40,,,0.1934,0.5836,0.2229,based on T,4.16,,357.4,,11.34,1.26,0.7,,148.67,"16,858.62",3.08,
SPD911,SiNx,,389,12.42,1.44,0,0.872,0,,Annealing,,,7/8/13,342,SiNx,,6,800,81,400,8,26.5,2.5,40,,,,,,,,,389.4,,12.42,1.44,0.87,,0,0,0,
SPD912,,,,,,0,,0,,,,,,,,,,,,,,,,,,,,,,,,,,,,,,,0,0,0,
SPD913,,,,,,0,,0,,,,,,,,,,,,,,,,,,,,,,,,,,,,,,,0,0,0,
SPD914,,,,,,0,,0,,,,,,,,,,,,,,,,,,,,,,,,,,,,,,,0,0,0,
SPD915,,,,,,0,,0,,,,,,,,,,,,,,,,,,,,,,,,,,,,,,,0,0,0,
SPD916,,,,,,0,,0,,,,,,,,,,,,,,,,,,,,,,,,,,,,,,,0,0,0,
SPD917,,,,,,0,,0,,,,,,,,,,,,,,,,,,,,,,,,,,,,,,,0,0,0,
SPD918,SiO2,,432,10.8,1.54,0,0.869,0,,For KAS fab,,,7/21/13,345,SiO2,,1,800,84,400,8,26.5,2.5,40,,,,,,,,,431.6,,10.8,1.54,0.87,,0,0,0,
SPD919,SiO2,,434,10.88,1.55,0,0.865,0,,For KAS fab,,,7/21/13,345,SiO2,,2,800,84,400,8,26.5,2.5,40,,,,,,,,,434.3,,10.88,1.55,0.87,,0,0,0,
SPD920,MgO,4.5,267,12.88,1.21,120,0.908,"15,470",,For KAS fab,,,7/21/13,345,MgO,,3,800,84,400,8,26.5,2.5,40,,,0.2013,0.567,0.2317,based on T,4.5,,266.9,,12.88,1.21,0.91,,120.11,"15,470.15",3.21,
SPD921,SiO2,,426,10.87,1.56,0,0.869,0,,For KAS fab,,,7/21/13,345,SiO2,,4,800,84,400,8,26.5,2.5,40,,,,,,,,,426.1,,10.87,1.56,0.87,,0,0,0,
SPD922,SiO2,,430,10.78,1.54,0,0.866,0,,For KAS fab,,,7/21/13,345,SiO2,,5,800,84,400,8,26.5,2.5,40,,,,,,,,,430.2,,10.78,1.54,0.87,,0,0,0,
SPD923,SiO2,,384,11.35,1.53,0,0.893,0,,For KAS fab,,,7/21/13,345,SiO2,,6,800,84,400,8,26.5,2.5,40,,,,,,,,,384.3,,11.35,1.53,0.89,,0,0,0,
SPD924,MgO,,,,,0,,0,,,,,7/22/13,346,MgO,,3,20,110,400,8,26.5,2.5,40,,,,,,,,,,,,,,,0,0,0,
SPD925,MgO,,,,,0,,0,,,,,7/22/13,346,MgO,,6,20,110,400,8,26.5,2.5,40,,,,,,,,,,,,,,,0,0,0,
SPD926,SiO2,,,,,0,,0,,For AED test,,,7/24/13,347,SiO2,,1,800,84,400,8,26.5,2.5,40,,,,,,,,,,,,,,,0,0,0,
SPD927,SiO2,,,,,0,,0,,For AED test,,,7/24/13,347,SiO2,,2,800,84,400,8,26.5,2.5,40,,,,,,,,,,,,,,,0,0,0,
SPD928,SiO2,,,,,0,,0,,For AED test,,,7/24/13,347,SiO2,,3,800,84,400,8,26.5,2.5,40,,,,,,,,,,,,,,,0,0,0,
SPD929,SiO2,,,,,0,,0,,For AED test,,,7/24/13,347,SiO2,,4,800,84,400,8,26.5,2.5,40,,,,,,,,,,,,,,,0,0,0,
SPD930,SiO2,,,,,0,,0,,For AED test,,,7/24/13,347,SiO2,,5,800,84,400,8,26.5,2.5,40,,,,,,,,,,,,,,,0,0,0,
SPD931,MgO,4.6,,,,0,,0,,For AED test,,,7/24/13,347,MgO,,6,800,84,400,8,26.5,2.5,40,,,0.2023,0.5645,0.2333,based on T,4.56,,,,,,,,0,0,3.26,
SPD932,SiNx,,465,10.8,1.98,0,0.827,0,,For FAN Fab,,,7/29/13,348,SiNx,336,1,800,84,400,8,26.5,2.5,40,,,,,,,,,464.8,,10.8,1.98,0.83,,0,0,0,
SPD933,SiNx,,465,10.8,1.82,0,0.824,0,,For FAN Fab,,,7/29/13,348,SiNx,336,2,800,84,400,8,26.5,2.5,40,,,,,,,,,465.3,,10.8,1.82,0.82,,0,0,0,
SPD934,SiNx,,386,11.76,1.56,0,0.882,0,,For FAN Fab,,,7/29/13,348,SiNx,336,3,800,84,400,8,26.5,2.5,40,,,,,,,,,385.9,,11.76,1.56,0.88,,0,0,0,
SPD935,SiNx,,465,10.81,1.75,0,0.822,0,,For FAN Fab,,,7/29/13,348,SiNx,336,4,800,84,400,8,26.5,2.5,40,,,,,,,,,465,,10.81,1.75,0.82,,0,0,0,
SPD936,SiNx,,463,10.9,1.72,0,0.833,0,,For FAN Fab,,,7/29/13,348,SiNx,336,5,800,84,400,8,26.5,2.5,40,,,,,,,,,463.3,,10.9,1.72,0.83,,0,0,0,
SPD937,MgO,4.2,289,13.43,,122,0.825,"16,430",,For FAN Fab,,,7/29/13,348,MgO,,6,800,84,400,8,26.5,2.5,40,,,0.2021,0.5803,0.2176,based on T,4.23,,289.2,,13.43,,0.82,,122.34,"16,429.87",3.02,
SPD938,,,,,,0,,0,,,,,7/31/13,349,,,,,,,,,,,,,,,,,,,,,,,,,0,0,#DIV/0!,
SPD939,,,,,,0,,0,,,,,7/31/13,349,,,,,,,,,,,,,,,,,,,,,,,,,0,0,#DIV/0!,
SPD940,SiO2,,456,11.17,1.66,0,0.81,0,,For KAS Fab,,,8/8/13,353,SiO2,228.9,1,800,84,400,8,26.5,2.5,40,,,,,,,,,455.6,,11.17,1.66,0.81,,0,0,0,
SPD941,SiO2,,495,10.55,1.74,0,0.78,0,,For KAS Fab,,,8/8/13,353,SiO2,228.9,2,800,84,400,8,26.5,2.5,40,,,,,,,,,495.5,,10.55,1.74,0.78,,0,0,0,
SPD942,SiO2,,,,,0,,0,,For KAS Fab. Sample broke during deposition.,,,8/8/13,353,SiO2,228.9,3,800,84,400,8,26.5,2.5,40,,,,,,,,,,,,,,,0,0,0,
SPD943,SiO2,,495,10.35,1.72,0,0.777,0,,For KAS Fab,,,8/8/13,353,SiO2,228.9,4,800,84,400,8,26.5,2.5,40,,,,,,,,,494.7,,10.35,1.72,0.78,,0,0,0,
SPD944,SiO2,,502,10.07,1.64,0,0.768,0,,For KAS Fab,,,8/8/13,353,SiO2,228.9,5,800,84,400,8,26.5,2.5,40,,,,,,,,,502.2,,10.07,1.64,0.77,,0,0,0,
SPD945,MgO,4.4,345,10.96,,152,0.73,"16,623",,For KAS Fab,,,8/8/13,353,MgO,,6,800,84,400,8,26.5,2.5,40,,,,,,based on T,4.4,,344.7,,10.96,,0.73,,151.67,"16,622.83",3.14,
SPD946,SiO2,,,,,0,,0,,Cleaning,,,8/9/13,354,SiO2,254,3,800,600,400,8,26.5,2.5,40,,,,,,,,,,,,,,,0,0,0,
SPD947,SiO2,,,,,0,,0,,Cleaning,,,8/9/13,354,SiO2,254,6,800,600,400,8,26.5,2.5,40,,,,,,,,,,,,,,,0,0,0,
SPD948,SiO2,,445,11.18,1.64,0,0.83,0,,For KAS Fab,,,8/12/13,355,SiO2,228.9,1,800,84,400,8,26.5,2.5,40,91,175,,,,,,,444.6,,11.18,1.64,0.83,,0,0,0,
SPD949,SiO2,,465,10.94,1.7,0,0.818,0,,For KAS Fab,,,8/12/13,355,SiO2,228.9,2,800,84,400,8,26.5,2.5,40,91,175,,,,,,,464.6,,10.94,1.7,0.82,,0,0,0,
SPD950,SiO2,,404,11.67,1.5,0,0.856,0,,For KAS Fab,,,8/12/13,355,SiO2,228.9,3,800,84,400,8,26.5,2.5,40,91,175,,,,,,,404.5,,11.67,1.5,0.86,,0,0,0,
SPD951,SiO2,,464,10.9,1.67,0,0.819,0,,For KAS Fab,,,8/12/13,355,SiO2,228.9,4,800,84,400,8,26.5,2.5,40,91,175,,,,,,,463.9,,10.9,1.67,0.82,,0,0,0,
SPD952,SiO2,,460,10.95,1.66,0,0.817,0,,For KAS Fab,,,8/12/13,355,SiO2,228.9,5,800,84,400,8,26.5,2.5,40,91,175,,,,,,,460.1,,10.95,1.66,0.82,,0,0,0,
SPD953,MgO,4.3,291,12.27,1.25,125,0.827,"15,372",,For KAS Fab,,,8/12/13,355,MgO,,6,800,84,400,8,26.5,2.5,40,91,175,0.2032,0.5773,0.2195,based on T,4.3,,291.4,,12.27,1.25,0.83,,125.28,"15,372.12",3.07,
SPD954,SiO2,,,,,0,,0,,Cleaning,,,8/12/13,356,SiO2,254,3,800,900,400,8,26.5,2.5,40,,,,,,,,,,,,,,,0,0,0,
SPD955,SiO2,,,,,0,,0,,Cleaning,,,8/12/13,356,SiO2,254,6,800,900,400,8,26.5,2.5,40,,,,,,,,,,,,,,,0,0,0,
SPD956,SiO2,,463,10.94,1.63,0,0.823,0,,For KAS Fab,,,8/13/13,357,SiO2,228.9,1,800,84,400,8,26.5,2.5,40,,,,,,,,,463.2,,10.94,1.63,0.82,,0,0,0,
SPD957,SiO2,,463,10.7,1.55,0,0.824,0,,For KAS Fab,,,8/13/13,357,SiO2,228.9,2,800,84,400,8,26.5,2.5,40,,,,,,,,,463,,10.7,1.55,0.82,,0,0,0,
SPD958,SiO2,,403,11.74,1.4,0,0.862,0,,For KAS Fab,,,8/13/13,357,SiO2,228.9,3,800,84,400,8,26.5,2.5,40,,,,,,,,,403.2,,11.74,1.4,0.86,,0,0,0,
SPD959,SiO2,,467,10.8,1.68,0,0.819,0,,For KAS Fab,,,8/13/13,357,SiO2,228.9,4,800,84,400,8,26.5,2.5,40,,,,,,,,,466.7,,10.8,1.68,0.82,,0,0,0,
SPD960,SiO2,,464,10.86,1.68,0,0.82,0,,For KAS Fab,,,8/13/13,357,SiO2,228.9,5,800,84,400,8,26.5,2.5,40,,,,,,,,,463.7,,10.86,1.68,0.82,,0,0,0,
SPD961,MgO,4.1,251,13.31,1.3,104,0.847,"13,833",,For KAS Fab,,,8/13/13,357,MgO,,6,800,84,400,8,26.5,2.5,40,,,0.1997,0.5849,0.2153,based on T,4.14,,251,,13.31,1.3,0.85,,103.93,"13,832.71",2.96,
SPD962,SiO2,,430,11.09,1.54,0,0.855,0,,Bias Sputtering Experiment.,,,8/14/13,358,SiO2,228.9,1,800,84,400,8,26.5,2.5,40,,,,,,,,,430,,11.09,1.54,0.85,,0,0,0,
SPD963,SiO2,,441,11.06,1.56,0,0.851,0,,Bias Sputtering Experiment.,,,8/14/13,358,SiO2,228.9,2,800,84,400,8,26.5,2.5,40,,,,,,,,,440.9,,11.06,1.56,0.85,,0,0,0,
SPD964,SiO2,,462,10.69,1.7,0,0.846,0,,Bias Sputtering Experiment.,,,8/14/13,358,SiO2,228.9,3,800,84,400,8,26.5,2.5,40,,,,,,,,,461.7,,10.69,1.7,0.85,,0,0,0,
SPD965,SiO2,,430,11.05,1.54,0,0.852,0,,Bias Sputtering Experiment.,,,8/14/13,358,SiO2,228.9,4,800,84,400,8,26.5,2.5,40,,,,,,,,,430,,11.05,1.54,0.85,,0,0,0,
SPD966,SiO2,,439,11.03,1.54,0,0.851,0,,Bias Sputtering Experiment.,,,8/14/13,358,SiO2,228.9,5,800,84,400,8,26.5,2.5,40,,,,,,,,,439.4,,11.03,1.54,0.85,,0,0,0,
SPD967,MgO,4.3,295,12.2,1.03,128,0.858,"15,606",,Bias Sputtering Experiment.,,,8/14/13,358,MgO,,6,800,84,400,8,26.5,2.5,40,,,0.1982,0.575,0.2268,based on T,4.34,,294.7,,12.2,1.03,0.86,,127.92,"15,606.10",3.1,
SPD968,SiNx,,323,12.49,1.27,0,0.875,0,,For FB fab. 40W bias sputtering.,,,8/16/13,359,SiNx,172 (nom) / 148.5nm w/ n=2.52 (Ellips),1,800,96,400,8,26.5,2.5,40,,,,,,,,,322.6,,12.49,1.27,0.88,,0,0,0,
SPD969,SiNx,,324,12.5,1.27,0,0.879,0,,For FB fab. 40W bias sputtering.,,,8/16/13,359,SiNx,172 (nom) / 148.5nm w/ n=2.52 (Ellips),2,800,96,400,8,26.5,2.5,40,,,,,,,,,323.6,,12.5,1.27,0.88,,0,0,0,
SPD970,SiNx,,353,11.41,1.38,0,0.876,0,,For FB fab. 40W bias sputtering.,,,8/16/13,359,SiNx,172 (nom) / 148.5nm w/ n=2.52 (Ellips),3,800,96,400,8,26.5,2.5,40,,,,,,,,,353.4,,11.41,1.38,0.88,,0,0,0,
SPD971,SiNx,,325,12.45,1.27,0,0.871,0,,For FB fab. 40W bias sputtering.,,,8/16/13,359,SiNx,172 (nom) / 148.5nm w/ n=2.52 (Ellips),4,800,96,400,8,26.5,2.5,40,,,,,,,,,324.9,,12.45,1.27,0.87,,0,0,0,
SPD972,SiNx,,325,12.48,1.28,0,0.873,0,,For FB fab. 40W bias sputtering.,,,8/16/13,359,SiNx,172 (nom) / 148.5nm w/ n=2.52 (Ellips),5,800,96,400,8,26.5,2.5,40,,,,,,,,,324.7,,12.48,1.28,0.87,,0,0,0,
SPD973,MgO,4.9,244,12.7,1.03,120,0.871,"15,220",,For FB fab. 40W bias sputtering.,,,8/16/13,359,MgO,,6,800,96,400,8,26.5,2.5,40,,,0.2201,0.5474,0.2325,based on T,4.91,,244.1,,12.7,1.03,0.87,,119.84,"15,219.70",3.07,
SPD974,SiNx,,348,11.65,1.29,0,0.877,0,,40W bias sputtering.,,,8/20/13,360,SiNx,172 (nom) / 148.5nm w/ n=2.52 (Ellips),1,800,66,500,8,26.5,2.5,40,,,,,,,,,347.9,,11.65,1.29,0.88,,0,0,0,
SPD975,SiNx,,346,11.65,1.21,0,0.876,0,,40W bias sputtering.,,,8/20/13,360,SiNx,172 (nom) / 148.5nm w/ n=2.52 (Ellips),2,800,66,500,8,26.5,2.5,40,,,,,,,,,345.8,,11.65,1.21,0.88,,0,0,0,
SPD976,SiNx,,374,10.68,1.36,0,0.876,0,,40W bias sputtering.,,,8/20/13,360,SiNx,172 (nom) / 148.5nm w/ n=2.52 (Ellips),3,800,66,500,8,26.5,2.5,40,,,,,,,,,373.6,,10.68,1.36,0.88,,0,0,0,
SPD977,SiNx,,345,11.65,1.22,0,0.879,0,,40W bias sputtering.,,,8/20/13,360,SiNx,172 (nom) / 148.5nm w/ n=2.52 (Ellips),4,800,66,500,8,26.5,2.5,40,,,,,,,,,344.7,,11.65,1.22,0.88,,0,0,0,
SPD978,MgO,4.8,206,13.63,0.69,100,1.008,"13,578",,40W bias sputtering.,,,8/20/13,360,MgO,,5,800,66,500,8,26.5,2.5,40,,,0.2095,0.5512,0.2393,based on T,4.83,,206.2,,13.63,0.69,1.01,,99.62,"13,577.99",4.39,
SPD979,MgO,4.8,246,12.66,0.88,118,0.909,"14,940",,40W bias sputtering.,,,8/20/13,360,MgO,,6,800,66,500,8,26.5,2.5,40,,,0.2095,0.5529,0.2376,based on T,4.8,,245.9,,12.66,0.88,0.91,,118.01,"14,940.28",4.36,
SPD980,SiO2,,,,,0,,0,,In during testing of RF sputtering etc.,,,8/20/13,361,SiO2,265,3,20,,,,,,,,,,,,,,,,,,,,,0,0,#DIV/0!,
SPD981,SiO2,,,,,0,,0,,In during testing of RF sputtering etc.,,,8/20/13,361,SiO2,265,6,20,,,,,,,,,,,,,,,,,,,,,0,0,#DIV/0!,
SPD982,,,,,,0,,0,,Dep by Yachin,,,8/21/13,362,,,,,,,,,,,,,,,,,,,,,,,,,0,0,#DIV/0!,
SPD983,,,,,,0,,0,,Dep by Yachin,,,8/21/13,362,,,,,,,,,,,,,,,,,,,,,,,,,0,0,#DIV/0!,
SPD984,,,,,,0,,0,,Dep by Yachin,,,8/21/13,362,,,,,,,,,,,,,,,,,,,,,,,,,0,0,#DIV/0!,
SPD985,,,,,,0,,0,,Dep by Yachin,,,8/21/13,362,,,,,,,,,,,,,,,,,,,,,,,,,0,0,#DIV/0!,
SPD986,,,,,,0,,0,,Dep by Yachin,,,8/21/13,362,,,,,,,,,,,,,,,,,,,,,,,,,0,0,#DIV/0!,
SPD987,,,,,,0,,0,,Dep by Yachin,,,8/21/13,362,,,,,,,,,,,,,,,,,,,,,,,,,0,0,#DIV/0!,
SPD988,MgO,12,314,9.1,1.11,377,0.705,"34,271",,MgO RT no bias,,,8/22/13,363,MgO,,1,20,200,400,8,26.5,2.5,40,,,0.302,0.3186,0.3794,based on T,12,,313.8,,9.1,1.11,0.7,,376.6,"34,270.71",3.6,
