Repository: kamerlingh/insight-application

##Data Demo For Insight Data Science
####Kristen Sunter
####April 15, 2015

In this demo, I share some data gathered by my labmates and me on niobium nitride films deposited on different substrates. These films were then used to fabricate nanoscale devices to detect very low levels of light. The performance of the detectors depends on their thickness, so we need to know the thickness to select the films to use for fabrication. 

Many groups use the deposition time as a proxy for the thickness: the longer the niobium nitride is deposited, the thicker it is.

File: sample_data.csv (part 5 of 6)
Sample Name:,At a glance:,,,,,,,,Status:,Notes:,Process ID:,Used By:,Deposition Parameters:,,,,,,,,,,,,,,Thickness Measurements:,,,,,,Resistance Measurements:,,,,,,,,,
,Substrate:,d (nm),Rs,Tc,Delta Tc,Rho,RRR,Rho*Tc,,,,,Deposition Date:,Run #:,Substrate:,SiNx or SiO2 Thickness (nm):,Chuck Slot:,Temperature (C):,Deposition Time (s),Current setpoint (mA) -or- Power setpoint (W),Nitrogen Flow (sccm),Argon Flow (sccm),Pressure (mTorr),Chuck Height (mm),Pre-deposition Spark Power (W),"Peak Power, Shutter Open (W)",Reflectance:,Transmittance:,Absorptance:,Synthesis Protocol:,Thickness (nm) (Visible Trans),Thickness (nm) (IR Trans),R_sheet Initial,R_sheet_Tc,T_C,Delta T_C,RRR,Synthesis Protocol:,rho (uOhm*cm):,rho*Tc (Ohm*nm*K):,deposition rate (nm/min):,Exclude (Y if yes else ''):
SPD989,LiF,,305,9.06,1.06,0,0.739,0,,MgO RT no bias,,,8/22/13,363,LiF,,2,20,200,400,8,26.5,2.5,40,,,,,,,,,304.9,,9.06,1.06,0.74,,0,0,0,
SPD990,MgO,4.7,534,9.25,1.9,249,0.682,"23,026",,Room temp dep w 40W bias sputtering,,,8/22/13,364,MgO,,1,20,84,400,8,26.5,2.5,40,,,0.201,0.5598,0.2391,based on T,4.66,,534.2,,9.25,1.9,0.68,,248.93,"23,025.77",3.33,
SPD991,MgO,4.7,531,9.26,1.85,249,0.687,"23,044",,Room temp dep w 40W bias sputtering,,,8/22/13,364,MgO,,2,20,84,400,8,26.5,2.5,40,,,0.205,0.5581,0.2368,based on T,4.69,,530.6,,9.26,1.85,0.69,,248.86,"23,044.08",3.35,
SPD992,SiO2,,655,7.62,1.84,0,0.769,0,,Room temp dep w 40W bias sputtering,,,8/22/13,364,SiO2,265,3,20,84,400,8,26.5,2.5,40,,,,,,,,,654.8,,7.62,1.84,0.77,,0,0,0,
SPD993,MgO,4.7,533,9.25,1.89,248,0.681,"22,964",,Room temp dep w 40W bias sputtering,,,8/22/13,364,MgO,,4,20,84,400,8,26.5,2.5,40,,,0.2018,0.5595,0.2387,based on T,4.66,,532.8,,9.25,1.89,0.68,,248.26,"22,964.24",3.33,
SPD994,MgO,4.6,539,9.23,1.89,247,0.683,"22,842",,Room temp dep w 40W bias sputtering,,,8/22/13,364,MgO,,5,20,84,400,8,26.5,2.5,40,,,0.2049,0.5629,0.2321,based on T,4.59,,539.2,,9.23,1.89,0.68,,247.48,"22,842.49",3.28,
SPD995,SiO2,,638,7.63,1.84,0,0.771,0,,Room temp dep w 40W bias sputtering,,,8/22/13,364,SiO2,265,6,20,84,400,8,26.5,2.5,40,,,,,,,,,637.7,,7.63,1.84,0.77,,0,0,0,
SPD996,MgO,4.7,"25,103",0,,"11,798",,0,,"Nitrogen only, 40W bias sputtering.",,,8/22/13,365,MgO,,3,20,180,400,19,0,2.5,40,,,0.2142,0.5575,0.2284,based on T,4.7,,"25,103.20",,0,,,,"11,798.50",0,1.57,
SPD997,MgO,4.7,"24,443",0,,"11,488",,0,,"Nitrogen only, 40W bias sputtering.",,,8/22/13,365,MgO,,6,20,180,400,19,0,2.5,40,,,0.2082,0.5598,0.232,based on T,4.7,,"24,443.00",,0,,,,"11,488.23",0,1.57,
SPD998,MgO,,,14.77,0.2,0,1.031,0,,"Cleaning, w/ bias sputtering",,,8/22/13,366,MgO,,3,800,600,400,8,26.5,2.5,40,,,,,,,,,,,14.77,0.2,1.03,,0,0,0,
SPD999,MgO,,,14.77,0.2,0,1.018,0,,"Cleaning, w/ bias sputtering",,,8/22/13,366,MgO,,6,800,600,400,8,26.5,2.5,40,,,,,,,,,,,14.77,0.2,1.02,,0,0,0,
SPE000,SiNx,,603,,,0,,0,,no longer in N2 box...,,,8/28/13,367,SiNx,172 (nom) / 148.5nm w/ n=2.52 (Ellips),1,800,75,400,8,26.5,2.5,40,,,,,,,,,602.9,,,,,,0,0,0,
SPE001,SiNx,,610,,,0,,0,,no longer in N2 box...,,,8/28/13,367,SiNx,172 (nom) / 148.5nm w/ n=2.52 (Ellips),2,800,75,400,8,26.5,2.5,40,,,,,,,,,610.4,,,,,,0,0,0,
SPE002,SiNx,,488,,,0,,0,,no longer in N2 box...,,,8/28/13,367,SiNx,172 (nom) / 148.5nm w/ n=2.52 (Ellips),3,800,75,400,8,26.5,2.5,40,,,,,,,,,488,,,,,,0,0,0,
SPE003,SiNx,,597,,,0,,0,,no longer in N2 box...,,,8/28/13,367,SiNx,172 (nom) / 148.5nm w/ n=2.52 (Ellips),4,800,75,400,8,26.5,2.5,40,,,,,,,,,597,,,,,,0,0,0,
SPE004,SiNx,,598,9.87,2.17,0,0.768,0,,,,,8/28/13,367,SiNx,172 (nom) / 148.5nm w/ n=2.52 (Ellips),5,800,75,400,8,26.5,2.5,40,,,,,,,,,597.9,,9.87,2.17,0.77,,0,0,0,
SPE005,MgO,3.7,366,11.17,1.54,137,0.77,"15,261",,,,,8/28/13,367,MgO,,6,800,75,400,8,26.5,2.5,40,,,0.1842,0.6065,0.2093,based on T,3.73,,366.3,,11.17,1.54,0.77,,136.63,"15,261.09",2.98,
SPE006,SiNx,,470,10.88,1.72,0,0.805,0,,,,,8/28/13,368,SiNx,172 (nom) / 148.5nm w/ n=2.52 (Ellips),1,800,87,400,8,26.5,2.5,40,,,,,,,,,469.8,,10.88,1.72,0.8,,0,0,0,
SPE007,SiNx,,454,10.91,1.63,0,0.813,0,,,,,8/28/13,368,SiNx,172 (nom) / 148.5nm w/ n=2.52 (Ellips),2,800,87,400,8,26.5,2.5,40,,,,,,,,,453.9,,10.91,1.63,0.81,,0,0,0,
SPE008,SiNx,,379,11.88,1.43,0,0.872,0,,,,,8/28/13,368,SiNx,172 (nom) / 148.5nm w/ n=2.52 (Ellips),3,800,87,400,8,26.5,2.5,40,,,,,,,,,379.3,,11.88,1.43,0.87,,0,0,0,
SPE009,SiNx,,460,10.88,1.69,0,0.812,0,,,,,8/28/13,368,SiNx,172 (nom) / 148.5nm w/ n=2.52 (Ellips),4,800,87,400,8,26.5,2.5,40,,,,,,,,,460.5,,10.88,1.69,0.81,,0,0,0,
SPE010,SiNx,,468,10.88,1.71,0,0.806,0,,,,,8/28/13,368,SiNx,172 (nom) / 148.5nm w/ n=2.52 (Ellips),5,800,87,400,8,26.5,2.5,40,,,,,,,,,468.3,,10.88,1.71,0.81,,0,0,0,
SPE011,MgO,4.4,285,12.72,,125,0.794,"15,904",,,,,8/28/13,368,MgO,,6,800,87,400,8,26.5,2.5,40,,,0.2006,0.6065,0.1929,based on T,4.38,,285.5,,12.72,,0.79,,125.03,"15,904.35",3.02,
SPE012,SiNx,,525,10.56,1.84,0,0.789,0,,For FN Fab,,,8/30/13,369,SiNx,172 (nom) / 148.5nm w/ n=2.52 (Ellips),1,800,81,400,8,26.5,2.5,40,,,,,,,,,525.3,,10.56,1.84,0.79,,0,0,0,
SPE013,SiNx,,525,10.54,1.83,0,0.789,0,,For FN Fab,,,8/30/13,369,SiNx,172 (nom) / 148.5nm w/ n=2.52 (Ellips),2,800,81,400,8,26.5,2.5,40,,,,,,,,,524.5,,10.54,1.83,0.79,,0,0,0,
SPE014,MgO,4.1,328,11.78,1.31,135,0.786,"15,886",,For FN Fab,,,8/30/13,369,MgO,,3,800,81,400,8,26.5,2.5,40,,,0.1931,0.5862,0.2207,based on T,4.11,,328.1,,11.78,1.31,0.79,,134.85,"15,885.60",3.04,
SPE015,SiNx,,527,10.43,1.86,0,0.784,0,,For FN Fab,,,8/30/13,369,SiNx,172 (nom) / 148.5nm w/ n=2.52 (Ellips),4,800,81,400,8,26.5,2.5,40,,,,,,,,,527.2,,10.43,1.86,0.78,,0,0,0,
SPE016,SiNx,,519,10.62,1.83,0,0.791,0,,For FN Fab,,,8/30/13,369,SiNx,172 (nom) / 148.5nm w/ n=2.52 (Ellips),5,800,81,400,8,26.5,2.5,40,,,,,,,,,519.4,,10.62,1.83,0.79,,0,0,0,
SPE017,MgO,4,269,13.26,0.92,106,0.819,"14,083",,For FN Fab,,,8/30/13,369,MgO,,6,800,81,400,8,26.5,2.5,40,,,0.1914,0.5945,0.2141,based on T,3.95,,268.9,,13.26,0.92,0.82,,106.21,"14,082.78",2.93,
SPE018,MgO,60,14,16.25,0.1,83,0.918,"13,569",,Cleaning after system failure,,,9/14/13,370,MgO,,3,800,1200,400,8,26.5,2.5,40,,,,,,dep time,60,,13.9,,16.25,0.1,0.92,,83.5,"13,568.56",3,
SPE019,MgO,60,15,16.2,0.1,89,0.859,"14,394",,Cleaning after system failure,,,9/14/13,370,MgO,,6,800,1200,400,8,26.5,2.5,40,,,,,,dep time,60,,14.8,,16.2,0.1,0.86,,88.85,"14,393.92",3,
SPE020,SiNx,,502,10.73,1.8,0,0.798,0,,For Annealing,,,9/17/13,372,SiNx,172 (nom) / 148.5nm w/ n=2.52 (Ellips),1,800,84,400,8,26.5,2.5,40,,,,,,,,,502.4,,10.73,1.8,0.8,,0,0,0,
SPE021,SiNx,,510,10.66,1.77,0,0.798,0,,For Annealing,,,9/17/13,372,SiNx,172 (nom) / 148.5nm w/ n=2.52 (Ellips),2,800,84,400,8,26.5,2.5,40,,,,,,,,,509.7,,10.66,1.77,0.8,,0,0,0,
SPE022,MgO,4.1,334,11.75,1.35,137,0.79,"16,107",,For Annealing,,,9/17/13,372,MgO,,3,800,84,400,8,26.5,2.5,40,,,0.1913,0.5869,0.2218,based on T,4.1,,334.4,,11.75,1.35,0.79,,137.08,"16,107.42",2.93,
SPE023,SiNx,,508,10.63,1.78,0,0.8,0,,For Annealing,,,9/17/13,372,SiNx,172 (nom) / 148.5nm w/ n=2.52 (Ellips),4,800,84,400,8,26.5,2.5,40,,,,,,,,,508,,10.63,1.78,0.8,,0,0,0,
SPE024,SiNx,,506,10.67,1.77,0,0.793,0,,For Annealing,,,9/17/13,372,SiNx,172 (nom) / 148.5nm w/ n=2.52 (Ellips),5,800,84,400,8,26.5,2.5,40,,,,,,,,,505.6,,10.67,1.77,0.79,,0,0,0,
SPE025,SiNx,,412,11.82,1.56,0,0.86,0,,For Annealing,,,9/17/13,372,SiNx,172 (nom) / 148.5nm w/ n=2.52 (Ellips),6,800,84,400,8,26.5,2.5,40,,,,,,,,,412.1,,11.82,1.56,0.86,,0,0,0,
SPE026,,,,,,0,,0,,Dep by Yachin,,,9/22/13,373,,,,,,,,,,,,,,,,,,,,,,,,,0,0,#DIV/0!,
SPE027,MgO,4.4,325,11.6,1.29,143,0.769,"16,601",,,,,9/23/13,375,MgO,,1,800,84,400,8,26.5,2.5,40,,,0.2026,0.5712,0.2262,based on T,4.4,,325.3,,11.6,1.29,0.77,,143.11,"16,600.91",3.14,
SPE028,MgO,,323,11.38,1.15,0,0.782,0,,~9nm Backside absorber,,,9/23/13,375,MgO,,2,800,84,400,8,26.5,2.5,40,,,,,,,,,323.5,,11.38,1.15,0.78,,0,0,0,
SPE029,MgO,,306,11.96,1.29,0,0.809,0,,~9nm Backside absorber,,,9/23/13,375,MgO,,3,800,84,400,8,26.5,2.5,40,,,,,,,,,306.2,,11.96,1.29,0.81,,0,0,0,
SPE030,SiNx,,484,10.3,1.68,0,0.812,0,,,,,9/23/13,375,SiNx,172 (nom) / 148.5nm w/ n=2.52 (Ellips),4,800,84,400,8,26.5,2.5,40,,,,,,,,,483.7,,10.3,1.68,0.81,,0,0,0,
SPE031,SiNx,,487,10.1,1.7,0,0.803,0,,~9nm Backside absorber,,,9/23/13,375,SiNx,172 (nom) / 148.5nm w/ n=2.52 (Ellips),5,800,84,400,8,26.5,2.5,40,,,,,,,,,487.1,,10.1,1.7,0.8,,0,0,0,
SPE032,SiNx,,390,11.48,1.35,0,0.865,0,,~9nm Backside absorber,,,9/23/13,375,SiNx,172 (nom) / 148.5nm w/ n=2.52 (Ellips),6,800,84,400,8,26.5,2.5,40,,,,,,,,,389.8,,11.48,1.35,0.86,,0,0,0,
SPE033,SiNx,,484,10.87,1.74,0,0.801,0,,For Annealing,,,10/2/13,377,SiNx,172 (nom) / 148.5nm w/ n=2.52 (Ellips),1,800,84,400,8,26.5,2.5,40,,,,,,,,,483.7,,10.87,1.74,0.8,,0,0,0,
SPE034,SiNx,,480,10.87,1.74,0,0.799,0,,For Annealing,,,10/2/13,377,SiNx,172 (nom) / 148.5nm w/ n=2.52 (Ellips),2,800,84,400,8,26.5,2.5,40,,,,,,,,,480.1,,10.87,1.74,0.8,,0,0,0,
SPE035,MgO,4.4,315,11.58,1.26,138,0.767,"15,954",,For Annealing,,,10/2/13,377,MgO,,3,800,84,400,8,26.5,2.5,40,,,0.2015,0.5736,0.2248,based on T,4.37,,315.3,,11.58,1.26,0.77,,137.77,"15,953.69",3.12,
SPE036,SiNx,,474,10.84,1.74,0,0.798,0,,For Annealing,,,10/2/13,377,SiNx,172 (nom) / 148.5nm w/ n=2.52 (Ellips),4,800,84,400,8,26.5,2.5,40,,,,,,,,,473.9,,10.84,1.74,0.8,,0,0,0,
SPE037,SiNx,,481,10.83,1.75,0,0.799,0,,For Annealing,,,10/2/13,377,SiNx,172 (nom) / 148.5nm w/ n=2.52 (Ellips),5,800,84,400,8,26.5,2.5,40,,,,,,,,,480.8,,10.83,1.75,0.8,,0,0,0,
SPE038,SiNx,,390,12.09,1.43,0,0.866,0,,For Annealing,,,10/2/13,377,SiNx,172 (nom) / 148.5nm w/ n=2.52 (Ellips),6,800,84,400,8,26.5,2.5,40,,,,,,,,,389.8,,12.09,1.43,0.87,,0,0,0,
SPE039,SiNx,,546,11.06,1.93,0,0.819,0,,For FAN fab,,,10/4/13,378,SiNx,172 (nom) / 148.5nm w/ n=2.52 (Ellips),3,800,66,400,8,26.5,2.5,40,,,,,,,,,545.6,,11.06,1.93,0.82,,0,0,0,
SPE040,MgO,,393,,,,,,,For FAN fab,,,10/4/13,378,MgO,,4,800,66,400,8,26.5,2.5,40,,,0.1807,0.6313,0.1881,based on T,3.27,,392.5,,11.25,1.59,0.74,,128.35,"14,439.68",,
SPE041,SiNx,,543,11.01,1.97,0,0.815,0,,For FAN fab,,,10/4/13,378,SiNx,172 (nom) / 148.5nm w/ n=2.52 (Ellips),6,800,66,400,8,26.5,2.5,40,,,,,,,,,542.6,,11.01,1.97,0.81,,0,0,0,
SPE042,SiNx,,460,11.47,1.64,0,0.848,0,,For FAN fab,,,10/7/13,379,SiNx,172 (nom) / 148.5nm w/ n=2.52 (Ellips),3,800,72,400,8,26.5,2.5,40,,,,,,,,,460.1,,11.47,1.64,0.85,,0,0,0,
SPE043,MgO,3.8,386,10.89,1.44,146,0.739,"15,950",,For FAN fab,,,10/7/13,379,MgO,,4,800,72,400,8,26.5,2.5,40,,,0.1883,0.6028,0.2089,based on T,3.79,,386.4,,10.89,1.44,0.74,,146.46,"15,949.98",3.16,
SPE044,SiNx,,463,11.6,1.68,0,0.845,0,,For FAN fab,,,10/7/13,379,SiNx,172 (nom) / 148.5nm w/ n=2.52 (Ellips),6,800,72,400,8,26.5,2.5,40,,,,,,,,,463,,11.6,1.68,0.84,,0,0,0,
SPE045,MgO,4.7,320,11.65,1.32,149,0.766,"17,386",,For KAS fab,,,10/8/13,380,MgO,,1,800,84,400,8,26.5,2.5,40,,,0.2046,0.5597,0.2357,based on T,4.66,,320.3,,11.65,1.32,0.77,,149.24,"17,386.45",3.33,
SPE046,SiO2,,431,11.1,1.57,0,0.821,0,,For KAS fab,,,10/8/13,380,SiO2,228.9,2,800,84,400,8,26.5,2.5,40,,,,,,,,,430.7,,11.1,1.57,0.82,,0,0,0,
SPE047,SiO2,,365,12,1.39,0,0.872,0,,For KAS fab,,,10/8/13,380,SiO2,228.9,3,800,84,400,8,26.5,2.5,40,,,,,,,,,364.5,,12,1.39,0.87,,0,0,0,
SPE048,SiO2,,432,11.01,1.54,0,0.822,0,,For KAS fab,,,10/8/13,380,SiO2,228.9,4,800,84,400,8,26.5,2.5,40,,,,,,,,,431.6,,11.01,1.54,0.82,,0,0,0,
SPE049,SiO2,,427,11.14,1.56,0,0.823,0,,For KAS fab,,,10/8/13,380,SiO2,228.9,5,800,84,400,8,26.5,2.5,40,,,,,,,,,426.6,,11.14,1.56,0.82,,0,0,0,
SPE050,SiO2,,363,12.06,1.39,0,0.876,0,,For KAS fab,,,10/8/13,380,SiO2,228.9,6,800,84,400,8,26.5,2.5,40,,,,,,,,,362.7,,12.06,1.39,0.88,,0,0,0,
SPE051,SiNx,,433,11.17,1.64,0,0.86,0,,,,,10/9/13,381,SiNx,172 (nom) / 148.5nm w/ n=2.52 (Ellips),3,800,72,400,6,26.5,2.5,40,,,,,,,,,432.7,,11.17,1.64,0.86,,0,0,0,
SPE052,MgO,4.2,279,12.67,,117,0.894,"14,868",,,,,10/9/13,381,MgO,,4,800,72,400,6,26.5,2.5,40,,,0.1975,0.5817,0.2208,based on T,4.2,,279.4,,12.67,,0.89,,117.35,"14,867.99",3.5,
SPE053,SiNx,,437,11.1,1.62,0,0.857,0,,,,,10/9/13,381,SiNx,172 (nom) / 148.5nm w/ n=2.52 (Ellips),6,800,72,400,6,26.5,2.5,40,,,,,,,,,437.1,,11.1,1.62,0.86,,0,0,0,
SPE054,,,,,,0,,0,,Dep by Yachin,,,,,,,,,,,,,,,,,,,,,,,,,,,,,0,0,#DIV/0!,
SPE055,,,,,,0,,0,,Dep by Yachin,,,,,,,,,,,,,,,,,,,,,,,,,,,,,0,0,#DIV/0!,
SPE056,,,,,,0,,0,,Dep by Yachin,,,,,,,,,,,,,,,,,,,,,,,,,,,,,0,0,#DIV/0!,
SPE057,,,,,,0,,0,,Dep by Yachin,,,,,,,,,,,,,,,,,,,,,,,,,,,,,0,0,#DIV/0!,
SPE058,,,,,,0,,0,,Dep by Yachin,,,,,,,,,,,,,,,,,,,,,,,,,,,,,0,0,#DIV/0!,
SPE059,,,,,,0,,0,,Dep by Yachin,,,,,,,,,,,,,,,,,,,,,,,,,,,,,0,0,#DIV/0!,
SPE060,,,,,,0,,0,,Dep by Yachin,,,,,,,,,,,,,,,,,,,,,,,,,,,,,0,0,#DIV/0!,
SPE061,,,,,,0,,0,,Dep by Yachin,,,,,,,,,,,,,,,,,,,,,,,,,,,,,0,0,#DIV/0!,
SPE062,MgO,3.6,452,10.4,1.68,164,0.728,"17,054",,,,,11/21/13,385,MgO,,1,800,69,400,8,26.5,2.5,40,,,0.1737,0.612,0.2143,based on T,3.63,,451.8,,10.4,1.68,0.73,,163.99,"17,054.47",3.16,
SPE063,SiNx,,542,11.39,1.85,0,0.828,0,,For FAN Fab.,,,11/21/13,385,SiNx,172 (nom),3,800,69,400,8,26.5,2.5,40,,,,,,,,,541.9,,11.39,1.85,0.83,,0,0,0,
SPE064,SiNx,,547,11.33,1.87,0,0.819,0,,For FAN Fab.,,,11/21/13,385,SiNx,172 (nom),6,800,69,400,8,26.5,2.5,40,,,,,,,,,546.8,,11.33,1.87,0.82,,0,0,0,
SPE065,MgO,3.7,396,11.16,1.49,147,0.75,"16,392",,Anneal then Auger.,,,11/22/13,386,MgO,,1,800,69,400,8,26.5,2.5,40,,,0.1794,0.6072,0.2135,based on T,3.71,,395.9,,11.16,1.49,0.75,,146.88,"16,391.93",3.23,
SPE066,SiNx,,502,11.38,1.78,0,0.838,0,,For FAN Fab.,,,11/22/13,386,SiNx,172 (nom),3,800,69,400,8,26.5,2.5,40,,,,,,,,,501.9,,11.38,1.78,0.84,,0,0,0,
SPE067,SiNx,,487,11.45,1.74,0,0.841,0,,For FAN Fab.,,,11/22/13,386,SiNx,172 (nom),6,800,69,400,8,26.5,2.5,40,,,,,,,,,487.4,,11.45,1.74,0.84,,0,0,0,
SPE068,MgO,3.6,428,10.65,1.69,156,0.627,"16,606",,,,,11/24/13,387,MgO,,1,800,69,400,8,26.5,2.5,40,,,0.1791,0.6113,0.2096,based on T,3.64,,428.4,,10.65,1.69,0.63,,155.93,"16,606.49",3.17,
SPE069,SiNx,,515,11.23,1.8,0,0.835,0,,For FAN Fab.,,,11/24/13,387,SiNx,172 (nom),3,800,69,400,8,26.5,2.5,40,,,,,,,,,515.3,,11.23,1.8,0.83,,0,0,0,
SPE070,SiNx,,523,11.29,1.85,0,0.833,0,,For FAN Fab.,,,11/24/13,387,SiNx,172 (nom),6,800,69,400,8,26.5,2.5,40,,,,,,,,,522.6,,11.29,1.85,0.83,,0,0,0,
SPE071,MgO,3.7,355,11.89,1.38,130,0.778,"15,493",,,,,11/25/13,388,MgO,,1,800,69,400,8,26.5,2.5,40,,,0.1831,0.6095,0.2074,based on T,3.67,,355,,11.89,1.38,0.78,,130.3,"15,493.01",3.19,
SPE072,SiNx,,502,11.26,1.8,0,0.839,0,,For YI Fab.,,,11/25/13,388,SiNx,172 (nom),3,800,69,400,8,26.5,2.5,40,,,,,,,,,502.2,,11.26,1.8,0.84,,0,0,0,
SPE073,SiNx,,498,11.28,1.78,0,0.84,0,,For YI Fab.,,,11/25/13,388,SiNx,172 (nom),6,800,69,400,8,26.5,2.5,40,,,,,,,,,498.1,,11.28,1.78,0.84,,0,0,0,
SPE074,MgO,3.8,434,10.86,1.66,163,0.737,"17,703",,In situ anneal,,,11/26/13,389,MgO,,1,800,69,400,8,26.5,2.5,40,,,0.1748,0.6046,0.2206,based on T,3.76,,433.6,,10.86,1.66,0.74,,163.02,"17,703.48",3.27,
SPE075,SiNx,,564,10.66,1.91,0,0.827,0,,In situ anneal,,,11/26/13,389,SiNx,172 (nom),3,800,69,400,8,26.5,2.5,40,,,,,,,,,563.6,,10.66,1.91,0.83,,0,0,0,
SPE076,SiNx,,563,10.74,1.92,0,0.829,0,,In situ anneal,,,11/26/13,389,SiNx,172 (nom),6,800,69,400,8,26.5,2.5,40,,,,,,,,,562.5,,10.74,1.92,0.83,,0,0,0,
SPE077,MgO,3.6,457,,,164,,0,,,,,12/27/13,391,MgO,,1,800,69,400,8,26.5,2.5,40,,,0.1852,0.6138,0.2009,based on T,3.59,,456.6,,,,,,163.91,0,3.12,
SPE078,SiO2,,513,11.55,1.75,0,0.828,0,,,,,12/27/13,391,SiO2,228.9,3,800,69,400,8,26.5,2.5,40,,,,,,,,,512.9,,11.55,1.75,0.83,,0,0,0,
SPE079,SiO2,,509,11.6,1.76,0,0.82,0,,,,,12/27/13,391,SiO2,228.9,6,800,69,400,8,26.5,2.5,40,,,,,,,,,509.4,,11.6,1.76,0.82,,0,0,0,
SPE080,MgO,3.6,408,10.66,1.48,146,0.732,"15,595",,,,,12/28/13,392,MgO,,1,800,69,400,8,26.5,2.5,40,,,0.1858,0.6141,0.2002,based on T,3.59,,407.5,,10.66,1.48,0.73,,146.29,"15,594.89",3.12,
SPE081,SiO2,,505,11.5,1.78,0,0.826,0,,,,,12/28/13,392,SiO2,228.9,3,800,69,400,8,26.5,2.5,40,,,,,,,,,504.6,,11.5,1.78,0.83,,0,0,0,
SPE082,SiO2,,492,11.64,1.69,0,0.842,0,,,,,12/28/13,392,SiO2,228.9,6,800,69,400,8,26.5,2.5,40,,,,,,,,,491.9,,11.64,1.69,0.84,,0,0,0,
SPE083,MgO,3.6,342,12.24,1.35,123,0.788,"15,013",,Added step in 'AED_DOE' to log cooldown; step failed,,,12/29/13,393,MgO,,1,800,69,400,8,26.5,2.5,40,,,0.1829,0.6138,0.2032,based on T,3.59,,341.7,,12.24,1.35,0.79,,122.66,"15,013.41",3.12,
SPE084,SiO2,,489,11.57,1.8,0,0.839,0,,Added step in 'AED_DOE' to log cooldown; step failed,,,12/29/13,393,SiO2,228.9,3,800,69,400,8,26.5,2.5,40,,,,,,,,,489.2,,11.57,1.8,0.84,,0,0,0,
SPE085,SiO2,,485,11.48,1.66,0,0.833,0,,Added step in 'AED_DOE' to log cooldown; step failed,,,12/29/13,393,SiO2,228.9,6,800,69,400,8,26.5,2.5,40,,,,,,,,,485.5,,11.48,1.66,0.83,,0,0,0,
SPE086,MgO,3.7,342,12.16,1.35,125,0.786,"15,196",,"Added 60min cooldown in 30mtorr of Ar, 40 sccm flow rate",,,12/30/13,394,MgO,,1,800,69,400,8,26.5,2.5,40,,,0.1896,0.611,0.1993,based on T,3.65,,342.4,,12.16,1.35,0.79,,124.97,"15,196.24",3.17,
SPE087,SiO2,,481,11.54,1.68,0,0.846,0,,"Added 60min cooldown in 30mtorr of Ar, 40 sccm flow rate",,,12/30/13,394,SiO2,228.9,3,800,69,400,8,26.5,2.5,40,,,,,,,,,480.7,,11.54,1.68,0.85,,0,0,0,
SPE088,SiO2,,461,11.65,1.69,0,0.845,0,,"Added 60min cooldown in 30mtorr of Ar, 40 sccm flow rate",,,12/30/13,394,SiO2,228.9,6,800,69,400,8,26.5,2.5,40,,,,,,,,,461.2,,11.65,1.69,0.85,,0,0,0,
SPE089,Al2O3,,966,,,0,0.958,0,,for jonny,,,12/31/13,395,Al2O3,,3,RT,90,n/a,0,30,2.5,40,,,,,,,,,966.3,,,,0.96,,0,0,0,
SPE090,Al2O3,,970,,,0,,0,,,,,12/31/13,395,Al2O3,,6,RT,90,n/a,0,30,2.5,40,,,,,,,,,969.5,,,,,,0,0,0,
SPE091,MgO,,,,,0,,0,,Using W wire to shadow,,,1/13/14,397,MgO,,3,RT,69,400,8,26.5,2.5,40,,,,,,,,,,,,,,,0,0,0,
SPE092,MgO,,,,,0,,0,,Using W wire to shadow,,,1/13/14,397,MgO,,6,RT,69,400,8,26.5,2.5,40,,,,,,,,,,,,,,,0,0,0,
SPE093,MgO,,15,0.8,1.37,0,0.8,0,,In during cleaning,,,1/15/14,398,MgO,,3,800,600,400,8,30,2.5,40,,,,,,,,,34.1,,15.4,1.37,0.8,,0,0,0,
SPE094,Al2O3,,26,14.8,0.1,0,1.2,0,,In during cleaning,,,1/15/14,398,Al2O3,,6,800,600,400,8,30,2.5,40,,,,,,,,,25.5,,14.8,0.1,1.2,,0,0,0,
SPE095,SiNx,,104,<8,n/a,0,1.25,#VALUE!,,for annealing,,,1/17/14,399,SiNx,172 (nom),3,RT,69,400,0,26.5,2.5,40,,,,,,,,,104.4,,<8,n/a,1.25,,0,#VALUE!,0,
SPE096,SiNx,,110,<8,n/a,0,1.27,#VALUE!,,for annealing,,,1/17/14,399,SiNx,172 (nom),6,RT,69,400,0,26.5,2.5,40,,,,,,,,,110.3,,<8,n/a,1.27,,0,#VALUE!,0,
SPE097,SiNx,,20,11.3,0.1,0,2.237,0,,,,,1/18/14,400,SiNx,172 (nom),2,800,600,400,8,26.5,2.5,40,,,,,,,,,20,,11.3,0.1,2.24,,0,0,0,
SPE098,Al2O3,,12,13.8,,0,2.706,0,,,,,1/18/14,400,Al2O3,,3,800,600,400,8,30,2.5,40,,,,,,,,,11.8,,13.8,,2.71,,0,0,0,
SPE099,SiO2,,,,,0,,0,,,,,1/18/14,400,SiO2,228.9,5,800,600,400,8,30,2.5,40,,,,,,,,,,,,,,,0,0,0,
SPE100,MgO,,26,15.7,0.4,0,1.038,0,,,,,1/18/14,400,MgO,,6,800,600,400,8,30,2.5,40,,,,,,,,,25.7,,15.7,0.4,1.04,,0,0,0,
SPE101,SiO2,,502,,,0,,0,,"Added 60min cooldown in 75mtorr of Ar, 50 sccm flow rate ",,,1/19/14,401,SiO2,228.9,3,800,69,400,8,26.5,2.5,40,,,,,,,,,502.2,,,,,,0,0,0,
SPE102,SiO2,,507,11.2,1.7,0,0.852,0,,"Added 60min cooldown in 75mtorr of Ar, 50 sccm flow rate",,,1/19/14,401,SiO2,228.9,6,800,69,400,8,26.5,2.5,40,,,,,,,,,506.9,,11.2,1.7,0.85,,0,0,0,
SPE103,SiNx,,"1,131",<7,,0,0.675,#VALUE!,,,,,1/19/14,402,SiNx,172 (nom),3,RT,69,400,8,30,2.5,40,,,,,,,,,"1,130.80",,<7,,0.67,,0,#VALUE!,0,
SPE104,Al2O3,,"1,088",<7,,0,0.691,#VALUE!,,,,,1/19/14,402,Al2O3,,6,RT,69,400,8,30,2.5,40,,,,,,,,,"1,087.60",,<7,,0.69,,0,#VALUE!,0,
SPE105,SiNx,,592,7.4,,0,0.735,0,,"process kinda failed; one of the steps had an error in it
",,,1/20/14,403,SiNx,172 (nom),3,RT,99,400,8,30,2.5,40,,,,,,,,,592,,7.4,,0.74,,0,0,0,
SPE106,Al2O3,,539,6.6,,0,0.753,0,,process kinda failed; one of the steps had an error in it,,,1/20/14,403,Al2O3,,6,RT,99,400,8,30,2.5,40,,,,,,,,,538.6,,6.6,,0.75,,0,0,0,
SPE107,SiNx,,500,7.9,,0,0.755,0,,,,,1/20/14,404,SiNx,172 (nom),3,RT,111,400,8,30,2.5,40,,,,,,,,,500.5,,7.9,,0.76,,0,0,0,
SPE108,Al2O3,,478,6.1,,0,0.772,0,,,,,1/20/14,404,Al2O3,,6,RT,111,400,8,30,2.5,40,,,,,,,,,478,,6.1,,0.77,,0,0,0,
SPE109,SiNx,,50,6.2,,0,1.577,0,,,,,1/20/14,405,SiNx,172 (nom),3,RT,111,400,0,30,2.5,40,,,,,,,,,50,,6.2,,1.58,,0,0,0,
SPE110,Al2O3,,50,6.3,,0,1.571,0,,,,,1/20/14,405,Al2O3,,6,RT,111,400,0,30,2.5,40,,,,,,,,,50.3,,6.3,,1.57,,0,0,0,
SPE111,SiO2,,,,,0,,0,,"WSi, for jonny's training",,,1/21/14,406,SiO2,265,3,RT,600,150,8,26.5,2.5,40,,,,,,,,,,,,,,,0,0,0,
SPE112,SiO2,,,,,0,,0,,"WSi, for jonny's training",,,1/21/14,406,SiO2,265,6,RT,600,150,8,26.5,2.5,40,,,,,,,,,,,,,,,0,0,0,
SPE113,SiNx,,"1,122",<7.4,,0,,#VALUE!,,,,,1/22/14,407,SiNx,172 (nom),3,RT,69,400,8,26.5,2.5,40,,,,,,,,,"1,122.40",,<7.4,,,,0,#VALUE!,0,
SPE114,SiNx,,"1,103",,,0,,0,,,,,1/22/14,407,SiNx,172 (nom),6,RT,69,400,8,26.5,2.5,40,,,,,,,,,"1,103.10",,,,,,0,0,0,
SPE115,,,,,,,,,,,,,,,,,,,,,,,,,,,,,,,,,,,,,,,0,,,
SPE116,,,,,,,,,,,,,,,,,,,,,,,,,,,,,,,,,,,,,,,0,,,
SPE117,SiNx,,115,,,0,,0,,,,,1/24/14,409,SiNx,172 (nom),1,RT,69,400,0,26.5,2.5,40,,,,,,,,,114.5,,,,,,0,0,0,
SPE118,SiNx,,116,,,0,,0,,,,,1/24/14,409,SiNx,172 (nom),2,RT,69,400,0,26.5,2.5,40,,,,,,,,,115.6,,,,,,0,0,0,
SPE119,SiNx,,117,,,0,,0,,,,,1/24/14,409,SiNx,172 (nom),3,RT,69,400,0,26.5,2.5,40,,,,,,,,,116.5,,,,,,0,0,0,
SPE120,SiNx,,115,,,0,,0,,,,,1/24/14,409,SiNx,172 (nom),6,RT,69,400,0,26.5,2.5,40,,,,,,,,,114.5,,,,,,0,0,0,
SPE121,,,,,,0,,0,,,,,,,,,,,,,,,,,,,,,,,,,,,,,,,0,0,#DIV/0!,
SPE122,,,,,,0,,0,,,,,,,,,,,,,,,,,,,,,,,,,,,,,,,0,0,#DIV/0!,
SPE123,,,,,,0,,0,,,,,,,,,,,,,,,,,,,,,,,,,,,,,,,0,0,#DIV/0!,
SPE124,,,,,,0,,0,,,,,,,,,,,,,,,,,,,,,,,,,,,,,,,0,0,#DIV/0!,
SPE125,SiO2,,,,,0,,0,,In during system failure and clean,,,1/27/14,411,SiO2,228.9,3,800,660,400,8,26.5,2.5,40,,,,,,,,,,,,,,,0,0,0,
SPE126,SiO2,,,6.7,,0,2.231,0,,In during system failure and clean,,,1/27/14,411,SiO2,228.9,6,800,660,400,8,26.5,2.5,40,,,,,,,,,,,6.7,,2.23,,0,0,0,
SPE127,,,,,,0,,0,,,,,,,,,,,,,,,,,,,,,,,,,,,,,,,0,0,#DIV/0!,
SPE128,,,,,,0,,0,,,,,,,,,,,,,,,,,,,,,,,,,,,,,,,0,0,#DIV/0!,
SPE129,,,,,,0,,0,,,,,,,,,,,,,,,,,,,,,,,,,,,,,,,0,0,#DIV/0!,
SPE130,,,,,,0,,0,,,,,,,,,,,,,,,,,,,,,,,,,,,,,,,0,0,#DIV/0!,
SPE131,SiO2,,521,<6.8,,0,2.231,#VALUE!,,,,,1/30/14,415,SiO2,255 (nom),3,RT,120,400,8,26.5,2.5,40,,,,,,,,,520.6,,<6.8,,0.73495935,,0,#VALUE!,0,
SPE132,SiO2,,519,<6.8,,0,0.741,#VALUE!,,,,,1/30/14,415,SiO2,255 (nom),6,RT,120,400,8,26.5,2.5,40,,,,,,,,,518.8,,<6.8,,0.74,,0,#VALUE!,0,
SPE133,MgO,,426,11.59,1.53,0,,0,,,,,1/30/14,416,MgO,,1,800,69,400,8,26.5,2.5,40,,,,,,,,,425.9,,11.59,1.53,,,0,0,0,
SPE134,SiO2,,570,10.81,1.82,0,0.82,0,,For KS Fab,,,1/30/14,416,SiO2,255 (nom),3,800,69,400,8,26.5,2.5,40,,,,,,,,,569.7,,10.81,1.82,0.82,,0,0,0,
SPE135,SiO2,,583,10.87,1.88,0,0.829,0,,For KS Fab,,,1/30/14,416,SiO2,255 (nom),6,800,69,400,8,26.5,2.5,40,,,,,,,,,583.2,,10.87,1.88,0.83,,0,0,0,
SPE136,MgO,,689,,,0,,0,,,,,2/10/14,417,MgO,,1,800,69,400,8,26.5,2.5,40,,,,,,,,,689,,,,,,0,0,0,
SPE137,SiO2,,617,10.9,2,0,,0,,,,,2/10/14,417,SiO2,255 (nom),3,800,69,400,8,26.5,2.5,40,,,,,,,,,617,,10.9,2,,,0,0,0,
SPE138,SiO2,,616,10.8,2,0,,0,,,,,2/10/14,417,SiO2,255 (nom),6,800,69,400,8,26.5,2.5,40,,,,,,,,,615.5,,10.8,2,,,0,0,0,
SPE139,MgO,,576,,,0,,0,,,,,2/11/14,418,MgO,,1,800,69,400,8,26.5,2.5,40,,,,,,,,,576.5,,,,,,0,0,0,
SPE140,SiO2,,646,11.03,1.85,0,0.773,0,,For KS Fab,,,2/11/14,418,SiO2,255 (nom),3,800,69,400,8,26.5,2.5,40,,,,,,,,,645.9,,11.03,1.85,0.77,,0,0,0,
SPE141,SiO2,,587,11.1,1.9,0,0.79,0,,For KS Fab,,,2/11/14,418,SiO2,255 (nom),6,800,69,400,8,26.5,2.5,40,,,,,,,,,586.8,,11.1,1.9,0.79,,0,0,0,
SPE142,,,,,,0,,0,,,,,,,,,,,,,,,,,,,,,,,,,,,,,,,0,0,#DIV/0!,
SPE143,,,,,,0,,0,,,,,,,,,,,,,,,,,,,,,,,,,,,,,,,0,0,#DIV/0!,
SPE144,,,,,,0,,0,,,,,,,,,,,,,,,,,,,,,,,,,,,,,,,0,0,#DIV/0!,
SPE145,,,,,,0,,0,,,,,,,,,,,,,,,,,,,,,,,,,,,,,,,0,0,#DIV/0!,
SPE146,,,,,,0,,0,,,,,,,,,,,,,,,,,,,,,,,,,,,,,,,0,0,#DIV/0!,
SPE147,,,,,,0,,0,,,,,,,,,,,,,,,,,,,,,,,,,,,,,,,0,0,#DIV/0!,
SPE148,,,,,,0,,0,,,,,,,,,,,,,,,,,,,,,,,,,,,,,,,0,0,#DIV/0!,
SPE149,,,,,,0,,0,,,,,,,,,,,,,,,,,,,,,,,,,,,,,,,0,0,#DIV/0!,
SPE150,,,,,,0,,0,,,,,,,,,,,,,,,,,,,,,,,,,,,,,,,0,0,#DIV/0!,
SPE151,,,,,,0,,0,,,,,,,,,,,,,,,,,,,,,,,,,,,,,,,0,0,#DIV/0!,
SPE152,,,,,,0,,0,,,,,,,,,,,,,,,,,,,,,,,,,,,,,,,0,0,#DIV/0!,
SPE153,,,,,,0,,0,,,,,,,,,,,,,,,,,,,,,,,,,,,,,,,0,0,#DIV/0!,
SPE154,,,,,,0,,0,,,,,,,,,,,,,,,,,,,,,,,,,,,,,,,0,0,#DIV/0!,
SPE155,,,,,,0,,0,,,,,,,,,,,,,,,,,,,,,,,,,,,,,,,0,0,#DIV/0!,
SPE156,MgO,,400,,,0,,0,,,,,2/18/14,423,MgO,,1,800,69,400,8,26.5,2.5,40,,,,,,,,,399.7,,,,,,0,0,0,
SPE157,SiO2,,667,9.8,2.05,0,0.789,0,,For KS Fab,,,2/18/14,423,SiO2,255 (nom),2,800,69,400,8,26.5,2.5,40,,,,,,,,,667.3,,9.8,2.05,0.79,,0,0,0,
SPE158,SiO2,,597,,,0,,0,,For TEM by ChungSoo,,,2/18/14,423,SiO2,255 (nom),3,800,69,400,8,26.5,2.5,40,,,,,,,,,597.3,,,,,,0,0,0,
SPE159,SiO2,,587,10.6,1.89,0,0.822,0,,For TEM by ChungSoo,,,2/18/14,423,SiO2,255 (nom),6,800,69,400,8,26.5,2.5,40,,,,,,,,,586.6,,10.6,1.89,0.82,,0,0,0,
SPE160,MgO,,345,,,0,,0,,,,,2/18/14,424,MgO,,1,800,69,400,8,26.5,2.5,40,,,,,,,,,344.9,,,,,,0,0,0,
SPE161,SiO2,,620,10.5,1.98,0,0.838,0,,,,,2/18/14,424,SiO2,255 (nom),3,800,69,400,8,26.5,2.5,40,,,,,,,,,619.6,,10.5,1.98,0.84,,0,0,0,
SPE162,SiO2,,624,10.6,1.95,0,0.811,0,,,,,2/18/14,424,SiO2,255 (nom),6,800,69,400,8,26.5,2.5,40,,,,,,,,,624.1,,10.6,1.95,0.81,,0,0,0,
SPE163,MgO,,349,,,0,,0,,,,,2/19/14,425,MgO,,1,800,75,400,8,26.5,2.5,40,,,,,,,,,348.6,,,,,,0,0,0,
SPE164,SiO2,,510,10.9,1.72,0,0.838,0,,,,,2/19/14,425,SiO2,255 (nom),3,800,75,400,8,26.5,2.5,40,,,,,,,,,509.9,,10.9,1.72,0.84,,0,0,0,
SPE165,SiO2,,508,11,1.72,0,0.831,0,,,,,2/19/14,425,SiO2,255 (nom),6,800,75,400,8,26.5,2.5,40,,,,,,,,,507.6,,11,1.72,0.83,,0,0,0,
SPE166,Al2O3,,430,,,0,,0,,,,,2/19/14,426,Al2O3,,1,800,75,400,8,26.5,2.5,40,,,,,,,,,429.8,,,,,,0,0,0,
SPE167,SiO2,,542,10.84,1.74,0,0.828,0,,For KAS,,,2/19/14,425,SiO2,255 (nom),3,800,75,400,8,26.5,2.5,40,,,,,,,,,542.2,,10.84,1.74,0.83,,0,0,0,
SPE168,SiO2,,543,10.89,1.77,0,0.824,0,,For FAN & YI,,,2/19/14,426,SiO2,255 (nom),6,800,75,400,8,26.5,2.5,40,,,,,,,,,543.5,,10.89,1.77,0.82,,0,0,0,
SPE169,Al2O3,,474,,,0,,0,,Target conditioning time reduced from ~6min to ~1min,,,2/20/14,427,Al2O3,,1,800,75,400,8,26.5,2.5,40,,,,,,,,,474.4,,,,,,0,0,0,
SPE170,SiO2,,549,10.93,1.8,0,0.826,0,,For FAN & YI. Target conditioning time reduced from ~6min to ~1min,,,2/20/14,427,SiO2,255 (nom),3,800,75,400,8,26.5,2.5,40,,,,,,,,,549.2,,10.93,1.8,0.83,,0,0,0,
SPE171,SiO2,,552,11.02,1.8,0,0.829,0,,For KAS. Target conditioning time reduced from ~6min to ~1min,,,2/20/14,427,SiO2,255 (nom),6,800,75,400,8,26.5,2.5,40,,,,,,,,,552.2,,11.02,1.8,0.83,,0,0,0,
SPE172-220 (YI & JS),,,,,,0,,0,,,,,,,,,,,,,,,,,,,,,,,,,,,,,,,0,0,#DIV/0!,
SPE221,MgO,,,,,0,,0,,Target conditioning time reduced from ~6min to ~1min,,,3/19/14,442,MgO,,1,800,84,400,8,26.5,2.5,40,,,,,,,,,,,,,,,0,0,,
SPE222,SiO2,,,,,0,,0,,Target conditioning time reduced from ~6min to ~1min,,,3/19/14,442,SiO2,255 (nom),3,800,84,400,8,26.5,2.5,40,,,,,,,,,,,,,,,0,0,,
SPE223,SiO2,,,,,0,,0,,Target conditioning time reduced from ~6min to ~1min,,,3/19/14,442,SiO2,255 (nom),6,800,84,400,8,26.5,2.5,40,,,,,,,,,,,,,,,0,0,,
"SPE224-254, Yachin & Jonny",,,,,,0,,0,,,,,,,,,,,,,,,,,,,,,,,,,,,,,,,0,0,,
SPE255,MgO,4.2,465,9.72,1.56,221,0.624,"21,450",,"For JS, test Tc Cryo",,,4/9/14,457,MgO,,1,800,84,400,8,26.5,2.5,40,,,0.1901,0.5821,0.2278,Visible/Trans,4.15,4.75,464.6,,9.72,1.56,0.62,,220.68,"21,450.41",3.39,
SPE256,SiO2,,423,11.72,1.44,195,0.848,"22,875",,For KAS fab,,,4/9/14,457,SiO2,255 (nom),3,800,84,400,8,26.5,2.5,40,,,,,,,,4.61,423.4,,11.72,1.44,0.85,,195.18,"22,874.99",3.29,
SPE257,SiO2,,444,11.63,2.26,198,0.831,"23,058",,For KAS fab,,,4/9/14,457,SiO2,255 (nom),6,800,84,400,8,26.5,2.5,40,,,,,,,,4.47,443.5,,11.63,2.26,0.83,,198.26,"23,058.07",3.19,
SPE258,MgO,4.1,443,9.72,1.56,217,1.496,"21,048",,"For JS, test Tc Cryo",,,4/10/14,458,MgO,,1,800,84,400,8,26.5,2.5,40,,,0.1972,0.585,0.2178,Visible/Trans,4.09,4.89,442.8,,9.72,1.56,1.5,,216.54,"21,048.04",3.49,
SPE259,SiO2,,425,11.7,1.44,194,0.858,"22,724",,For KAS fab,,,4/10/14,458,SiO2,255 (nom),3,800,84,400,8,26.5,2.5,40,,,,,,,,4.57,425,,11.7,1.44,0.86,,194.22,"22,723.67",3.26,
SPE260,SiO2,,439,11.62,1.49,195,0.853,"22,686",,For KAS fab,,,4/10/14,458,SiO2,255 (nom),6,800,84,400,8,26.5,2.5,40,,,,,,,,4.45,438.7,,11.62,1.49,0.85,,195.23,"22,686.07",3.18,
SPE261,MgO,4.2,429,,,215,,0,,,,,4/11/14,459,MgO,,1,800,84,400,8,26.5,2.5,40,,,0.199,0.5812,0.2198,Visible/Trans,4.16,5.02,429.3,,,,,,215.49,0,3.59,
SPE262,SiO2,,437,11.54,1.5,197,0.85,"22,732",,For KAS fab,,,4/11/14,459,SiO2,255 (nom),3,800,84,400,8,26.5,2.5,40,,,,,,,,4.51,436.8,,11.54,1.5,0.85,,196.98,"22,731.52",3.22,
SPE263,SiO2,,431,11.57,1.91,197,0.857,"22,764",,For KAS fab,,,4/11/14,459,SiO2,255 (nom),6,800,84,400,8,26.5,2.5,40,,,,,,,,4.57,430.5,,11.57,1.91,0.86,,196.75,"22,763.63",3.26,
SPE264,MgO,4.2,414,,,210,,0,,,,,4/14/14,460,MgO,,1,800,84,400,8,26.5,2.5,40,,,0.2036,0.5817,0.2147,Visible/Trans,4.15,5.07,414.1,,,,,,209.95,0,3.62,
SPE265,SiO2,,420,11.83,1.41,193,0.857,"22,825",,For KAS fab,,,4/14/14,460,SiO2,255 (nom),3,800,84,400,8,26.5,2.5,40,,,,,,,,4.59,420.3,,11.83,1.41,0.86,,192.94,"22,824.82",3.28,
SPE266,SiO2,,417,11.75,1.41,193,0.852,"22,625",,For KAS fab,,,4/14/14,460,SiO2,255 (nom),6,800,84,400,8,26.5,2.5,40,,,,,,,,4.62,416.8,,11.75,1.41,0.85,,192.55,"22,624.94",3.3,
SPE267,MgO,4.8,359,10.37,1.45,208,0.695,"21,602",,"For JS, test Tc Cryo",,,4/15/14,461,MgO,,1,800,96,400,8,26.5,2.5,40,,,0.2157,0.5501,0.2341,Visible/Trans,4.81,5.8,359.2,,10.37,1.45,0.69,,208.31,"21,601.56",3.63,
SPE268,SiNx,,354,11.9,1.22,167,0.87,"19,902",,For FN Fab,,,4/15/14,461,SiNx,172,3,800,96,400,8,26.5,2.5,40,,,,,,,,4.72,354.3,,11.9,1.22,0.87,,167.25,"19,902.28",2.95,
SPE269,SiNx,,365,11.94,1.27,169,0.874,"20,127",,For FN Fab,,,4/15/14,461,SiNx,172,6,800,96,400,8,26.5,2.5,40,,,,,,,,4.62,364.9,,11.94,1.27,0.87,,168.57,"20,126.78",2.89,
SPE270,MgO,3.4,596,7.92,1.21,231,0.611,"18,281",,"For JS, test Tc Cryo",,,4/22/14,463,MgO,,1,800,69,400,8,26.5,2.5,40,,,0.1734,0.6238,0.2028,Visible/Trans,3.36,3.87,596.4,,7.92,1.21,0.61,,230.82,"18,281.30",3.37,
SPE271,SiNx,,617,10.45,1.98,193,0.777,"20,192",,For FN Fab,,,4/22/14,463,SiNx,172,3,800,69,400,8,26.5,2.5,40,,,,,,,,3.13,617.3,,10.45,1.98,0.78,,193.22,"20,191.63",2.72,
SPE272,SiNx,,618,10.43,1.95,192,0.789,"20,042",,For FN Fab,,,4/22/14,463,SiNx,172,6,800,69,400,8,26.5,2.5,40,,,,,,,,3.11,617.9,,10.43,1.95,0.79,,192.15,"20,041.58",2.7,
SPE273,MgO,2.9,710,7.93,1.87,232,0.616,"18,411",,"For JS, test Tc Cryo",,,4/23/24,464,MgO,,1,800,60,400,8,26.5,2.5,40,,,0.1713,0.6504,0.1784,Visible/Trans,2.88,3.27,710,,7.93,1.87,0.62,,232.17,"18,411.29",3.27,
SPE274,SiNx,,808,9.59,2.38,205,0.746,"19,687",,For FN Fab,,,4/23/24,464,SiNx,172,3,800,60,400,8,26.5,2.5,40,,,,,,,,2.54,808.2,,9.59,2.38,0.75,,205.29,"19,687.26",2.54,
SPE275,SiNx,,813,9.5,2.37,207,0.741,"19,683",,For FN Fab,,,4/23/24,464,SiNx,172,6,800,60,400,8,26.5,2.5,40,,,,,,,,2.55,812.5,,9.5,2.37,0.74,,207.19,"19,683.01",2.55,
SPE276,MgO,5.7,290,10.97,1.14,202,0.704,"22,105",,"For JS, test Tc Cryo",,,4/25/14,465,MgO,,1,800,111,400,8,26.5,2.5,40,,,0.2119,0.5123,0.2759,Visible/Trans,5.68,6.96,289.5,,10.97,1.14,0.7,,201.5,"22,104.91",3.76,
SPE277,SiNx,,298,12.33,1.04,161,0.906,"19,827",,For FN Fab,,,4/25/14,465,SiNx,172,3,800,111,400,8,26.5,2.5,40,,,,,,,,5.4,297.8,,12.33,1.04,0.91,,160.8,"19,826.58",2.92,
SPE278,SiNx,,285,12.34,1.01,156,0.896,"19,256",,For FN Fab,,,4/25/14,465,SiNx,172,6,800,111,400,8,26.5,2.5,40,,,,,,,,5.48,284.8,,12.34,1.01,0.9,,156.04,"19,255.88",2.96,
SPE279,SiNx,,551,10.88,1.83,188,0.8,"20,494",,For FN Fab,,,5/16/14,470,SiNx,172,3,800,75,400,8,26.5,2.5,40,,,,,,,,3.42,550.8,,10.88,1.83,0.8,,188.36,"20,493.98",2.74,
SPE280,SiNx,,576,10.73,1.86,193,0.788,"20,708",,For FN Fab,,,5/16/14,470,SiNx,172,6,800,75,400,8,26.5,2.5,40,,,,,,,,3.35,576.1,,10.73,1.86,0.79,,193,"20,708.43",2.68,
SPE281,SiNx,,471,11.49,1.58,180,0.835,"20,720",,For FN Fab,,,5/19/14,471,SiNx,172,3,800,84,400,8,26.5,2.5,40,,,,,,,,3.83,470.8,,11.49,1.58,0.83,,180.33,"20,720.15",2.74,
SPE282,SiNx,,479,11.44,1.6,181,0.829,"20,723",,For FN Fab,,,5/19/14,471,SiNx,172,6,800,84,400,8,26.5,2.5,40,,,,,,,,3.78,479.2,,11.44,1.6,0.83,,181.15,"20,723.28",2.7,
SPE283-310 YI & JS,,,,,,0,,0,,,,,,,,,,,,,,,,,,,,,,,,,,,,,,,0,0,#DIV/0!,
SPE311,SiNx,,528,10.6,1.81,186,0.839,"19,754",,For FN Fab,,,5/30/14,478,SiNx,172,3,800,78,400,8,26.5,2.5,40,,,,,,,,3.53,527.9,,10.6,1.81,0.84,,186.36,"19,754.23",2.72,
SPE312,SiNx,,533,10.5,1.82,184,0.833,"19,348",,For FN Fab,,,5/30/14,478,SiNx,172,6,800,78,400,8,26.5,2.5,40,,,,,,,,3.46,532.6,,10.5,1.82,0.83,,184.27,"19,348.37",2.66,
SPE313,SiNx,,477,11.1,1.7,181,0.827,"20,060",,For FN Fab,,,6/3/14,481,SiNx,172,3,800,81,400,8,26.5,2.5,40,,,,,,,,3.79,476.8,,11.1,1.7,0.83,,180.72,"20,059.99",2.81,
SPE314,SiNx,,484,11,1.7,181,0.823,"19,945",,For FN Fab,,,6/3/14,481,SiNx,172,6,800,81,400,8,26.5,2.5,40,,,,,,,,3.75,483.5,,11,1.7,0.82,,181.32,"19,944.72",2.78,
SPE315,Al2O3,,438,,,158,,0,,"2"" Al2O3 wafer for FB",,,6/9/14,482,Al2O3,,n/a,800,75,400,8,26.5,2.5,40,,,,,,,,3.61,438.1,,,,,,158.14,0,2.89,
SPE316,SiNx,,102,4.3,,69,,"2,964",,Process error; these films are Nb,,,8/1/14,490,SiNx,172,1,800,78,400,0,26.5,2.5,40,,,,,,,,6.73,102.4,,4.3,,,,68.93,"2,964.19",5.18,
SPE317,SiNx,,212,<4,,134,,#VALUE!,,Process error; these films are Nb,,,8/1/14,490,SiNx,172,3,800,78,400,0,26.5,2.5,40,,,,,,,,6.33,212.3,,<4,,,,134.4,#VALUE!,4.87,
SPE318,SiNx,,188,<4,,122,,#VALUE!,,Process error; these films are Nb,,,8/1/14,490,SiNx,172,6,800,78,400,0,26.5,2.5,40,,,,,,,,6.49,187.5,,<4,,,,121.7,#VALUE!,4.99,
SPE319,SiNx,,577,10,1.88,208,0.76,"20,823",,,,,8/4/14,491,SiNx,172,1,800,78,400,8,26.5,2.5,40,,,,,,,,3.61,576.8,,10,1.88,0.76,,208.23,"20,823.20",2.78,
SPE320,SiNx,,469,11.4,1.59,180,0.837,"20,526",,,,,8/4/14,491,SiNx,172,3,800,78,400,8,26.5,2.5,40,,,,,,,,3.84,468.9,,11.4,1.59,0.84,,180.05,"20,525.61",2.95,
SPE321,SiNx,,462,11.4,1.57,180,0.838,"20,537",,,,,8/4/14,491,SiNx,172,6,800,78,400,8,26.5,2.5,40,,,,,,,,3.9,461.9,,11.4,1.57,0.84,,180.15,"20,536.96",3,
SPE322,SiO2,,17,,,10,,0,,,,,8/5/14,493,SiO2,255 (nom),3,800,600,400,8,26.5,2.5,40,,,,,,,,6.08,17.1,,,,,,10.41,0,0.61,
SPE323,SiNx,,18,11.95,0.4,9,2.094,"1,127",,,,,8/5/14,493,SiNx,172,6,800,600,400,8,26.5,2.5,40,,,,,,,,5.3,17.8,,11.95,0.4,2.09,,9.43,"1,126.61",0.53,
SPE324,SiNx,,250,9.6,0.7,165,0.621,"15,886",,,,,8/6/14,494,SiNx,172,6,800,135,400,8,26.5,2.5,40,,,,,,,,6.62,250,,9.6,0.7,0.62,,165.47,"15,885.54",2.94,
"325-364, YI and JS",,,,,,0,,0,,,,,,,,,,,,,,,,,,,,,,,,,,,,,,,0,0,#DIV/0!,
SPE365,SiO2,,495,10.3,1.71,211,0.772,"21,775",,For KS Fab,,,9/2/14,511,SiO2,255 (nom),1,800,84,400,8,26.5,2.5,40,90,170,,,,,,4.27,495.1,,10.3,1.71,0.77,,211.41,"21,775.23",3.05,
SPE366,SiO2,,504,10.3,1.72,214,0.762,"22,048",,For KS Fab,,,9/2/14,511,SiO2,255 (nom),2,800,84,400,8,26.5,2.5,40,90,170,,,,,,4.25,503.7,,10.3,1.72,0.76,,214.06,"22,048.13",3.04,
SPE367,Al2O3,,373,12.6,1.06,164,0.855,"20,616",,For KS Fab,,,9/2/14,511,Al2O3,,3,800,84,400,8,26.5,2.5,40,90,170,,,,,,4.39,372.7,,12.6,1.06,0.85,,163.62,"20,616.18",3.14,
SPE368,Al2O3,,331,12.85,1.14,153,0.884,"19,669",,For KS Fab,,,9/2/14,511,Al2O3,,6,800,84,400,8,26.5,2.5,40,90,170,,,,,,4.62,331.3,,12.85,1.14,0.88,,153.07,"19,669.43",3.3,
SPE369,SiO2,,452,10.6,1.5,216,0.808,"22,898",,For KS Fab,,,9/2/14,512,SiO2,255 (nom),1,800,90,400,8,26.5,2.5,40,90,,,,,,,4.78,451.9,,10.6,1.5,0.81,,216.02,"22,898.32",3.19,
SPE370,SiO2,,462,10.45,1.41,219,0.791,"22,911",,For KS Fab,,,9/2/14,512,SiO2,255 (nom),2,800,90,400,8,26.5,2.5,40,90,,,,,,,4.75,461.6,,10.45,1.41,0.79,,219.24,"22,910.84",3.17,
SPE371,SiO2,,380,11.4,1.19,190,0.851,"21,715",,For KS Fab,,,9/2/14,512,SiO2,255 (nom),3,800,90,400,8,26.5,2.5,40,90,,,,,,,5.01,380.2,,11.4,1.19,0.85,,190.48,"21,715.04",3.34,
SPE372,Al2O3,,332,12.54,0.99,161,0.874,"20,236",,For KS Fab,,,9/2/14,512,Al2O3,,6,800,90,400,8,26.5,2.5,40,90,,,,,,,4.86,332,,12.54,0.99,0.87,,161.37,"20,235.54",3.24,
SPE373,SiO2,,450,10.62,1.7,214,0.803,"22,717",,For KS Fab,,,9/3/14,513,SiO2,255 (nom),1,800,90,400,8,26.5,2.5,40,90,169,,,,,,4.75,450.3,,10.62,1.7,0.8,,213.9,"22,716.54",3.17,
SPE374,SiO2,,444,10.66,1.57,210,0.805,"22,391",,For KS Fab,,,9/3/14,513,SiO2,255 (nom),2,800,90,400,8,26.5,2.5,40,90,169,,,,,,4.73,444.1,,10.66,1.57,0.81,,210.05,"22,391.23",3.15,
SPE375,MgO,,298,11.53,1.17,184,0.766,"21,162",,For KS Fab,,,9/3/14,513,MgO,,3,800,90,400,8,26.5,2.5,40,90,169,,,,,,6.16,298,,11.53,1.17,0.77,,183.54,"21,162.22",4.11,
SPE376,MgO,,300,11.69,1.29,185,0.768,"21,588",,For KS Fab,,,9/3/14,513,MgO,,6,800,90,400,8,26.5,2.5,40,90,169,,,,,,6.15,300.3,,11.69,1.29,0.77,,184.67,"21,587.80",4.1,
SPE377,SiO2,,424,11.15,1.48,205,0.817,"22,849",,~3min 50W bias cleaning during low pressure Ar only presputter,,,9/3/14,514,SiO2,255 (nom),1,800,90,400,8,26.5,2.5,40,90,169,,,,,,4.83,424.3,,11.15,1.48,0.82,,204.92,"22,849.07",3.22,
SPE378,SiO2,,421,11.21,1.51,203,0.818,"22,808",,~3min 50W bias cleaning during low pressure Ar only presputter,,,9/3/14,514,SiO2,255 (nom),2,800,90,400,8,26.5,2.5,40,90,169,,,,,,4.83,421.2,,11.21,1.51,0.82,,203.46,"22,807.80",3.22,
SPE379,SiO2,,367,11.86,1.32,182,0.87,"21,622",,~3min 50W bias cleaning during low pressure Ar only presputter,,,9/3/14,514,SiO2,255 (nom),3,800,90,400,8,26.5,2.5,40,90,169,,,,,,4.97,366.8,,11.86,1.32,0.87,,182.31,"21,622.15",3.31,
SPE380,MgO,,285,,,180,,0,,~3min 50W bias cleaning during low pressure Ar only presputter,,,9/3/14,514,MgO,,6,800,90,400,8,26.5,2.5,40,90,169,,,,,,6.31,284.6,,,,,,179.57,0,4.21,
SPE381,SiO2,,40,<4,n/a,0,2.315,#VALUE!,,"~1min 50W bias cleaning during 30mtorr Ar only spark; ~20nm added on top, after deposition of NbN",,,9/4/14,515,SiO2,255 (nom),1,800,90,400,8,26.5,2.5,40,90,169,,,,,,,39.6,,<4,n/a,2.32,,0,#VALUE!,0,
SPE382,MgO,,29,,,0,,0,,"~1min 50W bias cleaning during 30mtorr Ar only spark; ~20nm added on top, after deposition of NbN",,,9/4/14,515,MgO,,2,800,90,400,8,26.5,2.5,40,90,169,,,,,,,29.3,,,,,,0,0,0,
SPE383,SiO2,,46,<4,n/a,0,1.881,#VALUE!,,"~1min 50W bias cleaning during 30mtorr Ar only spark; ~20nm added on top, after deposition of NbN",,,9/4/14,515,SiO2,255 (nom),3,800,90,400,8,26.5,2.5,40,90,169,,,,,,,46,,<4,n/a,1.88,,0,#VALUE!,0,
SPE384,MgO,,30,<4,n/a,0,4.138,#VALUE!,,"~1min 50W bias cleaning during 30mtorr Ar only spark; ~20nm added on top, after deposition of NbN",,,9/4/14,515,MgO,,6,800,90,400,8,26.5,2.5,40,90,169,,,,,,,29.8,,<4,n/a,4.14,,0,#VALUE!,0,
SPE385,SiO2,,569,10.1,1.8,228,0.789,"23,001",,~3min 50W bias cleaning during low pressure Ar only presputter,,,9/8/14,516,SiO2,255 (nom),1,800,90,400,8,26.5,2.5,40,91,169,,,,,,4,569.3,,10.1,1.8,0.79,,227.73,"23,000.79",2.67,
SPE386,SiO2,,506,10.4,1.7,216,0.811,"22,417",,~3min 50W bias cleaning during low pressure Ar only presputter,,,9/8/14,516,SiO2,255 (nom),2,800,90,400,8,26.5,2.5,40,91,169,,,,,,4.26,506,,10.4,1.7,0.81,,215.55,"22,417.33",2.84,
SPE387,SiO2,,420,11.2,1.3,194,0.862,"21,723",,~3min 50W bias cleaning during low pressure Ar only presputter,,,9/8/14,516,SiO2,255 (nom),3,800,90,400,8,26.5,2.5,40,91,169,,,,,,4.62,419.8,,11.2,1.3,0.86,,193.95,"21,722.84",3.08,
SPE388,MgO,,270,12.3,1.2,166,0.874,"20,420",,~3min 50W bias cleaning during low pressure Ar only presputter,,,9/8/14,516,MgO,,6,800,90,400,8,26.5,2.5,40,91,169,,,,,,6.15,269.9,,12.3,1.2,0.87,,166.02,"20,419.91",4.1,
SPE389,MgO,,31,15.4,0.1,141,0.868,"21,664",,Backside NbN dep'd in run 518. ~3min 50W bias cleaning during low pressure Ar only presputter,,,9/10/14,519,MgO,,1,800,600,400,8,26.5,2.5,40,90,168,,,,,,44.8,31.4,,15.4,0.1,0.87,,140.68,"21,664.37",4.48,
SPE390,MgO,,32,15.4,0.17,140,0.827,"21,591",,Backside NbN dep'd in run 518. ~3min 50W bias cleaning during low pressure Ar only presputter,,,9/10/14,519,MgO,,2,800,600,400,8,26.5,2.5,40,90,168,,,,,,43.9,31.9,,15.4,0.17,0.83,,140.2,"21,591.01",4.39,
SPE391,MgO,,27,15.7,0.17,96,0.863,"15,030",,Backside NbN dep'd in run 518. ~3min 50W bias cleaning during low pressure Ar only presputter,,,9/10/14,519,MgO,,3,800,600,400,8,26.5,2.5,40,90,168,,,,,,35.3,27.1,,15.7,0.17,0.86,,95.73,"15,029.78",3.53,
SPE392,MgO,,32,15.3,,0,,0,,Backside NbN dep'd in run 518. ~3min 50W bias cleaning during low pressure Ar only presputter,,,9/10/14,519,MgO,,4,800,600,400,8,26.5,2.5,40,90,168,,,,,,,32.3,,15.3,,,,0,0,0,
SPE393,MgO,,32,15.4,0.44,0,0.82,0,,Backside NbN dep'd in run 518. ~3min 50W bias cleaning during low pressure Ar only presputter,,,9/10/14,519,MgO,,5,800,600,400,8,26.5,2.5,40,90,168,,,,,,,32.3,,15.4,0.44,0.82,,0,0,0,
SPE394,MgO,,27,15.7,,0,0.602,0,,Backside NbN dep'd in run 518. ~3min 50W bias cleaning during low pressure Ar only presputter,,,9/10/14,519,MgO,,6,800,600,400,8,26.5,2.5,40,90,168,,,,,,,27.1,,15.7,,0.6,,0,0,0,
SPE395,MgO,,,<4,,0,,#VALUE!,,,,,9/16/14,520,MgO,,3,800,600,400,0,26.5,2.5,40,90,149,,,,,,,,,<4,,,,0,#VALUE!,0,
SPE396,MgO,,,,,0,,0,,,,,9/16/14,520,MgO,,6,800,600,400,0,26.5,2.5,40,90,149,,,,,,,,,,,,,0,0,0,
SPE397,SiNx,,587,9.13,1.73,200,0.804,"18,296",,~3min 50W bias cleaning during low pressure Ar only presputter,,,9/17/14,522,SiNx,172,1,800,78,400,8,26.5,2.5,40,89,167,,,,,,3.42,586.8,,9.13,1.73,0.8,,200.4,"18,296.16",2.63,
