Repository: kamerlingh/insight-application

##Data Demo For Insight Data Science
####Kristen Sunter
####April 15, 2015

In this demo, I share some data gathered by my labmates and me on niobium nitride films deposited on different substrates. These films were then used to fabricate nanoscale devices to detect very low levels of light. The performance of the detectors depends on their thickness, so we need to know the thickness to select the films to use for fabrication. 

Many groups use the deposition time as a proxy for the thickness: the longer the niobium nitride is deposited, the thicker it is.

File: sample_data.csv (part 6 of 6)
Sample Name:,At a glance:,,,,,,,,Status:,Notes:,Process ID:,Used By:,Deposition Parameters:,,,,,,,,,,,,,,Thickness Measurements:,,,,,,Resistance Measurements:,,,,,,,,,
,Substrate:,d (nm),Rs,Tc,Delta Tc,Rho,RRR,Rho*Tc,,,,,Deposition Date:,Run #:,Substrate:,SiNx or SiO2 Thickness (nm):,Chuck Slot:,Temperature (C):,Deposition Time (s),Current setpoint (mA) -or- Power setpoint (W),Nitrogen Flow (sccm),Argon Flow (sccm),Pressure (mTorr),Chuck Height (mm),Pre-deposition Spark Power (W),"Peak Power, Shutter Open (W)",Reflectance:,Transmittance:,Absorptance:,Synthesis Protocol:,Thickness (nm) (Visible Trans),Thickness (nm) (IR Trans),R_sheet Initial,R_sheet_Tc,T_C,Delta T_C,RRR,Synthesis Protocol:,rho (uOhm*cm):,rho*Tc (Ohm*nm*K):,deposition rate (nm/min):,Exclude (Y if yes else ''):
SPE398,SiNx,,533,9.4,1.7,188,0.836,"17,678",,~3min 50W bias cleaning during low pressure Ar only presputter,,,9/17/14,522,SiNx,172,3,800,78,400,8,26.5,2.5,40,89,167,,,,,,3.53,532.8,,9.4,1.7,0.84,,188.06,"17,677.75",2.72,
SPE399,SiNx,,521,9.5,1.63,185,0.842,"17,607",,~3min 50W bias cleaning during low pressure Ar only presputter,,,9/17/14,522,SiNx,172,6,800,78,400,8,26.5,2.5,40,89,167,,,,,,3.56,520.6,,9.5,1.63,0.84,,185.34,"17,607.33",2.74,
SPE400,SiNx,,517,9.73,1.64,198,0.798,"19,218",,~3min 50W bias cleaning during low pressure Ar only presputter,,,9/17/14,523,SiNx,172,1,800,84,400,8,26.5,2.5,40,89,167,,,,,,3.82,517.1,,9.73,1.64,0.8,,197.51,"19,218.05",2.73,
SPE401,SiNx,,452,10.1,1.45,180,0.855,"18,174",,~3min 50W bias cleaning during low pressure Ar only presputter,,,9/17/14,523,SiNx,172,3,800,84,400,8,26.5,2.5,40,89,167,,,,,,3.98,452.1,,10.1,1.45,0.85,,179.94,"18,173.80",2.84,
SPE402,SiNx,,443,10.2,1.52,178,0.856,"18,196",,~3min 50W bias cleaning during low pressure Ar only presputter,,,9/17/14,523,SiNx,172,6,800,84,400,8,26.5,2.5,40,89,167,,,,,,4.03,442.7,,10.2,1.52,0.86,,178.39,"18,195.61",2.88,
SPE403,SiNx,,496,,,196,,0,,~3min 50W bias cleaning during low pressure Ar only presputter,,,9/18/14,524,SiNx,172,1,800,87,400,8,26.5,2.5,40,89,167,,,,,,3.94,496.4,,,,,,195.56,0,2.72,
SPE404,SiNx,,426,,,179,,0,,~3min 50W bias cleaning during low pressure Ar only presputter,,,9/18/14,524,SiNx,172,3,800,87,400,8,26.5,2.5,40,89,167,,,,,,4.2,426.2,,,,,,179.02,0,2.9,
SPE405,SiNx,,427,,,175,,0,,~3min 50W bias cleaning during low pressure Ar only presputter,,,9/18/14,524,SiNx,172,6,800,87,400,8,26.5,2.5,40,89,167,,,,,,4.1,427,,,,,,175.05,0,2.83,
"SPE406-409, JS + YI",,,,,,0,,0,,,,,,,,,,,,,,,,,,,,,,,,,,,,,,,0,0,#DIV/0!,
SPE410,SiO2,,406,,,0,,0,,Send ahead; 50W bias cleaning,,,9/25/14,526,SiO2,225,3,800,90,400,8,26.5,2.5,40,89,166,,,,,,,406.1,,,,,,0,0,0,
SPE411,SiO2,,400,,,0,,0,,Send ahead; 50W bias cleaning,,,9/25/14,526,SiO2,225,6,800,90,400,8,26.5,2.5,40,89,166,,,,,,,400.2,,,,,,0,0,0,
SPE412,SiO2,,,,,0,,0,,replicate run 514; ~3min of 50W bias cleaning,,,9/25/14,527,SiO2,225,1,800,90,400,8,26.5,2.5,40,89,,,,,,,,,,,,,,0,0,0,
SPE413,SiO2,,,,,0,,0,,replicate run 514; ~3min of 50W bias cleaning,,,9/25/14,527,SiO2,225,3,800,90,400,8,26.5,2.5,40,89,,,,,,,,,,,,,,0,0,0,
SPE414,SiO2,,,,,0,,0,,replicate run 514; ~3min of 50W bias cleaning,,,9/25/14,527,SiO2,225,6,800,90,400,8,26.5,2.5,40,89,,,,,,,,,,,,,,0,0,0,
SPE412,SiO2,,936,4.99,1.67,287,0.671,"14,336",,"Optimize RT NbN; bias cleaning (50W, 3min), no bias sputter",,,9/26/14,528,SiO2,225,1,RT,90,400,8,26.5,2.5,40,90,166,,,,,,3.07,935.8,,4.99,1.67,0.67,,287.29,"14,335.71",2.05,
SPE413,SiO2,,925,4.99,1.66,284,0.661,"14,172",,"Optimize RT NbN; bias cleaning (50W, 3min), no bias sputter",,,9/26/14,528,SiO2,225,6,RT,90,400,8,26.5,2.5,40,90,166,,,,,,3.07,925.1,,4.99,1.66,0.66,,284,"14,171.71",2.05,
SPE414,SiO2,,656,7.6,1.75,238,0.759,"18,059",,"Optimize RT NbN; bias cleaning (50W, 3min), 50W bias sputter",,,9/26/14,529,SiO2,225,1,RT,90,400,8,26.5,2.5,40,90,165,,,,,,3.62,656.4,,7.6,1.75,0.76,,237.61,"18,058.71",2.41,
SPE415,SiO2,,659,7.55,1.75,236,0.757,"17,849",,"Optimize RT NbN; bias cleaning (50W, 3min), 50W bias sputter",,,9/26/14,529,SiO2,225,6,RT,90,400,8,26.5,2.5,40,90,165,,,,,,3.59,658.5,,7.55,1.75,0.76,,236.41,"17,849.26",2.39,
SPE416,SiO2,,518,8.08,1.45,216,0.817,"17,416",,"Optimize RT NbN; bias cleaning (50W, 3min), 50W bias sputter",,,9/26/14,530,SiO2,225,1,RT,90,400,6,26.5,2.5,40,90,161,,,,,,4.16,518.1,,8.08,1.45,0.82,,215.54,"17,415.50",2.77,
SPE417,SiO2,,524,8.12,1.49,218,0.822,"17,695",,"Optimize RT NbN; bias cleaning (50W, 3min), 50W bias sputter",,,9/26/14,530,SiO2,225,6,RT,90,400,6,26.5,2.5,40,90,161,,,,,,4.16,523.8,,8.12,1.49,0.82,,217.91,"17,694.57",2.77,
SPE418,SiO2,,712,5.73,1.54,256,0.759,"14,640",,"Optimize RT NbN; bias cleaning (50W, 3min), no bias sputter",,,9/26/14,531,SiO2,225,1,RT,90,400,6,26.5,2.5,40,90,161,,,,,,3.59,711.7,,5.73,1.54,0.76,,255.5,"14,640.23",2.39,
SPE419,SiO2,,702,5.81,1.57,252,0.752,"14,633",,"Optimize RT NbN; bias cleaning (50W, 3min), no bias sputter",,,9/26/14,531,SiO2,225,6,RT,90,400,6,26.5,2.5,40,90,161,,,,,,3.59,701.5,,5.81,1.57,0.75,,251.85,"14,632.51",2.39,
SPE420,SiO2,,425,7.48,1.21,202,0.878,"15,093",,"Optimize RT NbN; bias cleaning (50W, 3min), 50W bias sputter",,,9/26/14,532,SiO2,225,1,RT,90,400,4,26.5,2.5,40,90,155,,,,,,4.75,424.8,,7.48,1.21,0.88,,201.78,"15,093.48",3.17,
SPE421,SiO2,,419,7.51,1.2,201,0.874,"15,120",,"Optimize RT NbN; bias cleaning (50W, 3min), 50W bias sputter",,,9/26/14,532,SiO2,225,6,RT,90,400,4,26.5,2.5,40,90,155,,,,,,4.81,418.6,,7.51,1.2,0.87,,201.33,"15,119.86",3.21,
SPE422,SiO2,,523,5.99,1.27,224,0.834,"13,443",,"Optimize RT NbN; bias cleaning (50W, 3min), no bias sputter",,,9/26/14,533,SiO2,225,1,RT,90,400,4,26.5,2.5,40,90,156,,,,,,4.29,523.1,,5.99,1.27,0.83,,224.42,"13,442.58",2.86,
SPE423,SiO2,,520,6.02,1.28,223,0.834,"13,449",,"Optimize RT NbN; bias cleaning (50W, 3min), no bias sputter",,,9/26/14,533,SiO2,225,6,RT,90,400,4,26.5,2.5,40,90,156,,,,,,4.3,519.5,,6.02,1.28,0.83,,223.41,"13,449.03",2.87,
SPE424,MgO,,68,11.33,0.23,159,0.887,"17,975",,was in slot 3 during runs 528-533,,,9/26/14,533,MgO,,3,RT,540,400,,26.5,2.5,40,90,,,,,,,23.4,67.8,,11.33,0.23,0.89,,158.65,"17,974.80",2.6,
SPE425,SiO2,,217,9.45,0.71,198,0.855,"18,688",,"Optimize RT NbN; bias cleaning (50W, 3min), 50W bias sputter",,,9/30/14,534,SiO2,225,1,RT,189,400,6,26.5,2.5,40,89,160,,,,,,9.1,217.3,,9.45,0.71,0.86,,197.75,"18,687.67",2.89,
SPE426,SiO2,,213,9.49,0.73,194,0.854,"18,397",,"Optimize RT NbN; bias cleaning (50W, 3min), 50W bias sputter",,,9/30/14,534,SiO2,225,6,RT,189,400,6,26.5,2.5,40,89,160,,,,,,9.1,213,,9.49,0.73,0.85,,193.86,"18,396.98",2.89,
SPE427,SiO2,,227,9.23,0.77,209,0.811,"19,260",,"Optimize RT NbN; bias cleaning (50W, 3min), 50W bias sputter",,,9/30/14,535,SiO2,225,1,RT,216,400,8,26.5,2.5,40,,,,,,,,9.18,227.3,,9.23,0.77,0.81,,208.66,"19,259.65",2.55,
SPE428,SiO2,,224,9.26,0.77,206,0.809,"19,049",,"Optimize RT NbN; bias cleaning (50W, 3min), 50W bias sputter",,,9/30/14,535,SiO2,225,6,RT,216,400,8,26.5,2.5,40,,,,,,,,9.18,224.1,,9.26,0.77,0.81,,205.72,"19,049.25",2.55,
SPE429,MgO,,97,11.02,0.34,176,0.781,"19,381",,"Optimize RT NbN; bias cleaning (50W, 3min), 50W bias sputter",,,9/30/14,535,MgO,,3,RT,405,400,,26.5,2.5,40,,,,,,,,18.12,97.1,,11.02,0.34,0.78,,175.87,"19,380.87",2.68,
SPE430,SiO2,,203,,,196,,0,,"bias cleaning (50W, 3min), 50W bias sputter",,,10/1/14,536,SiO2,255,,RT,189,400,6,26.5,2.5,40,,,,,,,,9.69,202.6,,,,,,196.32,0,3.08,
"SPE431-443, JS + YI",,,,,,0,,0,,,,,,,,,,,,,,,,,,,,,,,,,,,,,,,0,0,#DIV/0!,
SPE444,SiNx,,943,5.13,1.82,286,0.496,"14,654",,1st dep after system repairs; 50W bias clean for 6 min during conditioning,,,11/4/14,549,SiNx,172,1,800,84,400,8,26.5,2.5,40,89,166,,,,,,3.03,942.8,,5.13,1.82,0.5,,285.65,"14,654.04",2.16,
SPE445,SiNx,,732,7.39,2.07,253,0.561,"18,704",,1st dep after system repairs; 50W bias clean for 6 min during conditioning,,,11/4/14,549,SiNx,172,3,800,84,400,8,26.5,2.5,40,89,166,,,,,,3.46,731.5,,7.39,2.07,0.56,,253.1,"18,704.20",2.47,
SPE446,SiNx,,745,7.28,2.09,258,0.553,"18,813",,1st dep after system repairs; 50W bias clean for 6 min during conditioning,,,11/4/14,549,SiNx,172,6,800,84,400,8,26.5,2.5,40,89,166,,,,,,3.47,744.7,,7.28,2.09,0.55,,258.41,"18,812.56",2.48,
SPE447,SiNx,,900,,,281,,0,,50W bias clean for 6 min during conditioning,,,11/4/14,550,SiNx,172,1,800,84,400,8,26.5,2.5,40,90,166,,,,,,3.12,900.1,,,,,,280.83,0,2.23,
SPE448,SiNx,,693,,,248,,0,,50W bias clean for 6 min during conditioning,,,11/4/14,550,SiNx,172,3,800,84,400,8,26.5,2.5,40,90,166,,,,,,3.57,693.3,,,,,,247.52,0,2.55,
SPE449,SiNx,,705,,,250,,0,,50W bias clean for 6 min during conditioning,,,11/4/14,550,SiNx,172,6,800,84,400,8,26.5,2.5,40,90,166,,,,,,3.55,705.1,,,,,,250.31,0,2.54,
SPE450,SiO2,,563,10.19,1.83,226,0.75,"23,001",,50W bias clean for 6 min during conditioning,,,11/11/14,552,SiO2,225,1,800,84,400,8,26.5,2.5,40,88,165,,,,,,4.01,562.9,,10.19,1.83,0.75,,225.72,"23,001.31",2.86,
SPE451,SiO2,,591,10.94,1.8,214,0.787,"23,423",,50W bias clean for 6 min during conditioning,,,11/11/14,552,SiO2,225,3,800,84,400,8,26.5,2.5,40,88,165,,,,,,3.62,591.5,,10.94,1.8,0.79,,214.1,"23,423.08",2.59,
SPE452,SiNx,,438,11.25,1.43,178,0.849,"20,023",,50W bias clean for 6 min during conditioning,,,11/11/14,552,SiNx,172,6,800,84,400,8,26.5,2.5,40,88,165,,,,,,4.06,438.4,,11.25,1.43,0.85,,177.98,"20,022.50",2.9,
"SPE453-460, JS",,,,,,0,,0,,,,,,,,,,,,,,,,,,,,,,,,,,,,,,,0,0,#DIV/0!,
SPE461,SiO2,,563,9.51,1.7,227,0.773,"21,634",,50W bias clean for 6 min during conditioning,,,11/25/14,558,SiO2,225,1,840,90,400,8,26.5,2.5,40,87,165,,,,,,4.04,563.1,,9.51,1.7,0.77,,227.49,"21,633.84",2.69,
SPE462,MgO,,331,11.02,0.94,185,0.793,"20,388",,50W bias clean for 6 min during conditioning,,,11/25/14,558,MgO,,3,840,90,400,8,26.5,2.5,40,87,165,,,,,,5.59,331,,11.02,0.94,0.79,,185.01,"20,387.88",3.73,
SPE463,SiO2,,458,10.99,1.52,197,0.832,"21,635",,50W bias clean for 6 min during conditioning,,,11/25/14,558,SiO2,225,6,840,90,400,8,26.5,2.5,40,87,165,,,,,,4.3,457.8,,10.99,1.52,0.83,,196.86,"21,635.03",2.87,
SPE464,SiO2,,569,9.98,2.21,229,0.781,"22,827",,50W bias clean during spark and Ar pre-sputter (~3 min total),,,11/26/14,559,SiO2,225,1,840,90,400,8,26.5,2.5,40,88,165,,,,,,4.02,569,,9.98,2.21,0.78,,228.73,"22,826.84",2.68,
SPE465,MgO,,369,10.81,1.3,196,0.746,"21,238",,50W bias clean during spark and Ar pre-sputter (~3 min total),,,11/26/14,559,MgO,,3,840,90,400,8,26.5,2.5,40,88,165,,,,,,5.33,368.6,,10.81,1.3,0.75,,196.47,"21,238.21",3.55,
SPE466,SiO2,,455,11.34,1.53,196,0.839,"22,271",,50W bias clean during spark and Ar pre-sputter (~3 min total),,,11/26/14,559,SiO2,225,6,840,90,400,8,26.5,2.5,40,88,165,,,,,,4.32,454.6,,11.34,1.53,0.84,,196.39,"22,270.55",2.88,
SPE467,SiO2,,545,10.16,,222,0.786,"22,539",,50W bias clean during spark and Ar pre-sputter (~3 min total),,,12/15/14,561,SiO2,225,1,840,90,400,8,26.5,2.5,40,,164,,,,,,4.07,545.1,,10.16,,0.79,,221.84,"22,538.97",2.71,
SPE468,SiO2,,439,,,194,,0,,50W bias clean during spark and Ar pre-sputter (~3 min total),,,12/15/14,561,SiO2,225,6,840,90,400,8,26.5,2.5,40,,164,,,,,,4.42,438.7,,,,,,193.92,0,2.95,
SPE469,SiO2,,523,,,216,,0,,50W bias clean during spark and Ar pre-sputter (~3 min total),,,12/15/14,562,SiO2,225,1,840,90,400,8,26.5,2.5,40,,164,,,,,,4.13,523.3,,,,,,216.12,0,2.75,
SPE470,SiO2,,438,,,194,,0,,50W bias clean during spark and Ar pre-sputter (~3 min total),,,12/15/14,562,SiO2,225,6,840,90,400,8,26.5,2.5,40,,164,,,,,,4.42,437.8,,,,,,193.52,0,2.95,
SPE471,SiO2,,,,,0,,0,,50W bias clean during spark and Ar/ Ar+N2 pre-sputter (~6 min total); 50W bias sputter,,,12/16/14,563,SiO2,225,1,840,90,400,8,26.5,2.5,40,,,,,,,,,,,,,,,0,0,0,
SPE472,SiO2,,,,,0,,0,,50W bias clean during spark and Ar/ Ar+N2 pre-sputter (~6 min total); 50W bias sputter,,,12/16/14,563,SiO2,225,6,840,90,400,8,26.5,2.5,40,,,,,,,,,,,,,,,0,0,0,
SPE473,,,,,,0,,0,,,,,,,,,,,,,,,,,,,,,,,,,,,,,,,0,0,#DIV/0!,
SPE474,,,,,,0,,0,,,,,,,,,,,,,,,,,,,,,,,,,,,,,,,0,0,#DIV/0!,
,,,,,,0,,0,,,,,,,,,,,,,,,,,,,,,,,,,,,,,,,0,0,#DIV/0!,
